Repository: Rattandeep0500/Adaptive-drst

<svg width="900" height="220" viewBox="0 0 900 220" xmlns="http://www.w3.org/2000/svg" role="img" aria-label="Adaptive-DRST animated hero banner">
  <defs>
    <linearGradient id="bgGrad" x1="0" y1="0" x2="1" y2="1">
      <stop offset="0%" stop-color="#05070d"/>
      <stop offset="100%" stop-color="#0d1424"/>
    </linearGradient>
    <linearGradient id="titleGrad" x1="0" y1="0" x2="1" y2="0">
      <stop offset="0%" stop-color="#22d3ee"/>
      <stop offset="55%" stop-color="#a78bfa"/>
      <stop offset="100%" stop-color="#34d399"/>
    </linearGradient>
  </defs>
  <rect width="900" height="220" rx="14" fill="url(#bgGrad)"/>

File: results/water/biochar_ec/lake_water_to_secondary_effluent_source_overlap.csv
Adsorbent,Pyrolysis temperature ,Pyrolysis time,C,H,O,N,(O+N)/C,Ash,H/C,O/C,N/C,Surface area,Pore volume,Average pore size,Pollutant,Adsorption time,Initial concentration,Solution pH,RPM,Volume,Adsorbent dosage,Adsorption temperature,Ion concentration,Humic acid,Wastewater type,Adsorption type,_condition_signature,n_replicates,Capacity,capacity_mean,capacity_std,capacity_min,capacity_max,capacity_spread,Final concentration,_cross_domain_signature
Pristine SCW Biochar,800,120,86.9,0.8,1.9,2.2,0.047180667,7.9,0.11,0.027,0.032,62.0,0.032,7.8,NXP,0,30.0,7,160,0.05,0.15,25,0.0,0,Lake water,Single,8181753403025536020,1,0.0,0.0,0.0,0.0,0.0,0.0,30.0,4606319618248362964
Pristine SCW Biochar,800,120,86.9,0.8,1.9,2.2,0.047180667,7.9,0.11,0.027,0.032,62.0,0.032,7.8,NXP,30,30.0,7,160,0.05,0.15,25,0.0,0,Lake water,Single,7236922260448317948,3,14.17120229,14.01834743,0.6716445252299992,13.28344987,14.60039013,1.316940259999999,27.87431966,5203743586402545340
Pristine SCW Biochar,800,120,86.9,0.8,1.9,2.2,0.047180667,7.9,0.11,0.027,0.032,62.0,0.032,7.8,NXP,60,30.0,7,160,0.05,0.15,25,0.0,0,Lake water,Single,10541473202442348931,3,16.32788388,16.40537605,1.2502751686271982,15.19564938,17.69259489,2.496945509999998,27.55081742,11119306344126108049
Pristine SCW Biochar,800,120,86.9,0.8,1.9,2.2,0.047180667,7.9,0.11,0.027,0.032,62.0,0.032,7.8,NXP,120,30.0,7,160,0.05,0.15,25,0.0,0,Lake water,Single,14139316452646737785,3,17.22177881,16.848227573333332,0.9781072829180306,15.73839266,17.58451125,1.846118589999998,27.41673318,11527717656905264619
Pristine SCW Biochar,800,120,86.9,0.8,1.9,2.2,0.047180667,7.9,0.11,0.027,0.032,62.0,0.032,7.8,NXP,240,30.0,7,160,0.05,0.15,25,0.0,0,Lake water,Single,9763024518987940014,3,16.51826825,15.77644383,1.3914839198679787,14.17123024,16.639833,2.4686027599999996,27.52225976,11292412908033921114
Pristine SCW Biochar,800,120,86.9,0.8,1.9,2.2,0.047180667,7.9,0.11,0.027,0.032,62.0,0.032,7.8,NXP,480,30.0,7,160,0.05,0.15,25,0.0,0,Lake water,Single,15887886292177259301,3,16.7887568,14.77496083,3.8552938535543846,10.3297842,17.20634149,6.876557289999999,27.48168648,3024539414377595327
Pristine SCW Biochar,800,120,86.9,0.8,1.9,2.2,0.047180667,7.9,0.11,0.027,0.032,62.0,0.032,7.8,NXP,720,30.0,7,160,0.05,0.15,25,0.0,0,Lake water,Single,17949875270163903850,3,17.23071592,16.41498572,1.448057184474923,14.7430764,17.27116484,2.528088440000001,27.41539261,10422153446086623198
Pristine SCW Biochar,800,120,86.9,0.8,1.9,2.2,0.047180667,7.9,0.11,0.027,0.032,62.0,0.032,7.8,NXP,960,30.0,7,160,0.05,0.15,25,0.0,0,Lake water,Single,4187943329359161438,3,17.23813835,15.224172846666667,3.615335731888597,11.05039208,17.38398811,6.333596030000001,27.41427925,5392787669627476874
Pristine SCW Biochar,800,120,86.9,0.8,1.9,2.2,0.047180667,7.9,0.11,0.027,0.032,62.0,0.032,7.8,NXP,1440,30.0,7,160,0.05,0.15,25,0.0,0,Lake water,Single,9458265099261401006,3,17.23813835,15.224172846666667,3.615335731888597,11.05039208,17.38398811,6.333596030000001,27.41427925,8073319218673899866
Pristine SCW Biochar,800,120,86.9,0.8,1.9,2.2,0.047180667,7.9,0.11,0.027,0.032,62.0,0.032,7.8,DCF,0,30.0,7,160,0.05,0.15,25,0.0,0,Lake water,Single,7977060853338463678,1,0.0,0.0,0.0,0.0,0.0,0.0,30.0,13623055413736580102
Pristine SCW Biochar,800,120,86.9,0.8,1.9,2.2,0.047180667,7.9,0.11,0.027,0.032,62.0,0.032,7.8,DCF,30,30.0,7,160,0.05,0.15,25,0.0,0,Lake water,Single,2198341659602545558,3,13.91868839,13.6159303,0.6224382424862823,12.90003153,14.02907098,1.1290394500000005,27.91219674,15853460460369335118
Pristine SCW Biochar,800,120,86.9,0.8,1.9,2.2,0.047180667,7.9,0.11,0.027,0.032,62.0,0.032,7.8,DCF,60,30.0,7,160,0.05,0.15,25,0.0,0,Lake water,Single,16807819990896503937,3,14.78917427,15.430647503333333,1.2526453684129395,14.62866221,16.87410603,2.24544382,27.78162386,2387301737970739743
Pristine SCW Biochar,800,120,86.9,0.8,1.9,2.2,0.047180667,7.9,0.11,0.027,0.032,62.0,0.032,7.8,DCF,120,30.0,7,160,0.05,0.15,25,0.0,0,Lake water,Single,13812801542056912939,3,15.72133017,15.763575843333333,0.8549058168007461,14.93057607,16.63882129,1.7082452199999985,27.64180047,15774731731294643949
Pristine SCW Biochar,800,120,86.9,0.8,1.9,2.2,0.047180667,7.9,0.11,0.027,0.032,62.0,0.032,7.8,DCF,240,30.0,7,160,0.05,0.15,25,0.0,0,Lake water,Single,13242703023455998404,3,15.38987776,14.446356063333333,1.6521965260034381,12.53860132,15.41058911,2.8719877900000004,27.69151834,2223772608570798200
Pristine SCW Biochar,800,120,86.9,0.8,1.9,2.2,0.047180667,7.9,0.11,0.027,0.032,62.0,0.032,7.8,DCF,480,30.0,7,160,0.05,0.15,25,0.0,0,Lake water,Single,10135693571581433359,3,15.42913262,13.503305482000002,3.8676566296098365,9.050813116,16.02997071,6.979157594,27.68563011,15023406623727177329
Pristine SCW Biochar,800,120,86.9,0.8,1.9,2.2,0.047180667,7.9,0.11,0.027,0.032,62.0,0.032,7.8,DCF,720,30.0,7,160,0.05,0.15,25,0.0,0,Lake water,Single,6008478156415646104,3,15.57221697,14.924619243333334,1.5557625236368735,13.14966225,16.05197851,2.902316260000001,27.66416745,9998341019866298476
Pristine SCW Biochar,800,120,86.9,0.8,1.9,2.2,0.047180667,7.9,0.11,0.027,0.032,62.0,0.032,7.8,DCF,960,30.0,7,160,0.05,0.15,25,0.0,0,Lake water,Single,9471353462145092340,3,15.90465766,13.588595001000002,4.024036134090432,8.942045773,15.91908157,6.977035796999999,27.61430135,7555473886408134344
Pristine SCW Biochar,800,120,86.9,0.8,1.9,2.2,0.047180667,7.9,0.11,0.027,0.032,62.0,0.032,7.8,DCF,1440,30.0,7,160,0.05,0.15,25,0.0,0,Lake water,Single,5638615342311838916,9,14.99661152,14.379857997,2.1181394928939237,8.942045773,15.91908157,6.977035796999999,27.75050827,8674591587285545848
Pristine SCW Biochar,800,120,86.9,0.8,1.9,2.2,0.047180667,7.9,0.11,0.027,0.032,62.0,0.032,7.8,IBU,0,30.0,7,160,0.05,0.15,25,0.0,0,Lake water,Single,7005060955217620126,1,0.0,0.0,0.0,0.0,0.0,0.0,30.0,6639156826482146662
Pristine SCW Biochar,800,120,86.9,0.8,1.9,2.2,0.047180667,7.9,0.11,0.027,0.032,62.0,0.032,7.8,IBU,30,30.0,7,160,0.05,0.15,25,0.0,0,Lake water,Single,2505532420871944950,3,14.87129357,14.713263023333333,1.202847563694383,13.43921134,15.82928416,2.3900728200000003,27.76930596,5458416111978969518
Pristine SCW Biochar,800,120,86.9,0.8,1.9,2.2,0.047180667,7.9,0.11,0.027,0.032,62.0,0.032,7.8,IBU,60,30.0,7,160,0.05,0.15,25,0.0,0,Lake water,Single,17702078877809221217,3,15.68799021,16.41330936,1.5391978779817623,15.37077706,18.18116081,2.8103837500000015,27.64680147,7731488106351775999
Pristine SCW Biochar,800,120,86.9,0.8,1.9,2.2,0.047180667,7.9,0.11,0.027,0.032,62.0,0.032,7.8,IBU,120,30.0,7,160,0.05,0.15,25,0.0,0,Lake water,Single,14944427793197308491,3,16.10270243,16.763800146666664,1.1859873349861854,16.05570647,18.13299154,2.0772850699999985,27.58459464,15761722521374951181
Pristine SCW Biochar,800,120,86.9,0.8,1.9,2.2,0.047180667,7.9,0.11,0.027,0.032,62.0,0.032,7.8,IBU,240,30.0,7,160,0.05,0.15,25,0.0,0,Lake water,Single,10951857324102232612,3,16.33182844,15.2864309,1.8464597755582532,13.15445537,16.37300889,3.2185535200000004,27.55022573,12678559712954565848
Pristine SCW Biochar,800,120,86.9,0.8,1.9,2.2,0.047180667,7.9,0.11,0.027,0.032,62.0,0.032,7.8,IBU,480,30.0,7,160,0.05,0.15,25,0.0,0,Lake water,Single,8883391426004463471,3,16.56544362,14.280594134333334,3.961982492978508,9.705691803,16.57064698,6.864955176999999,27.51518346,18057179016669917009
Pristine SCW Biochar,800,120,86.9,0.8,1.9,2.2,0.047180667,7.9,0.11,0.027,0.032,62.0,0.032,7.8,IBU,720,30.0,7,160,0.05,0.15,25,0.0,0,Lake water,Single,13016132821430166328,3,16.37114691,15.808151916666667,1.8837269995442183,13.70712017,17.34618867,3.6390685000000005,27.54432796,15372160975156318604
Pristine SCW Biochar,800,120,86.9,0.8,1.9,2.2,0.047180667,7.9,0.11,0.027,0.032,62.0,0.032,7.8,IBU,960,30.0,7,160,0.05,0.15,25,0.0,0,Lake water,Single,10446930094873696724,3,16.63389065,14.41134109366667,4.331746388460078,9.419443701,17.18068893,7.761245228999998,27.5049164,7262915639397464744
Pristine SCW Biochar,800,120,86.9,0.8,1.9,2.2,0.047180667,7.9,0.11,0.027,0.032,62.0,0.032,7.8,IBU,1440,30.0,7,160,0.05,0.15,25,0.0,0,Lake water,Single,2828512855804384036,9,15.1857729,14.87392839011111,2.219982470253417,9.419443701,17.18068893,7.761245228999998,27.72213406,175192195968700888
Pristine SCW Biochar,800,120,86.9,0.8,1.9,2.2,0.047180667,7.9,0.11,0.027,0.032,62.0,0.032,7.8,NPX,1440,30.0,5,160,0.05,0.15,25,0.0,0,Lake water,Single,13460432265287287620,3,16.12273579,16.936621936666665,1.476663190519253,16.04598026,18.64114976,2.595169500000001,27.58158963,6980173315963619956
Pristine SCW Biochar,800,120,86.9,0.8,1.9,2.2,0.047180667,7.9,0.11,0.027,0.032,62.0,0.032,7.8,NPX,1440,30.0,7,160,0.05,0.15,25,0.0,0,Lake water,Single,1047462354771481853,6,15.137365115,15.170224001666666,0.42216132978270043,14.60245983,15.86299447,1.2605346399999995,27.72939523,13098093264770999469
Pristine SCW Biochar,800,120,86.9,0.8,1.9,2.2,0.047180667,7.9,0.11,0.027,0.032,62.0,0.032,7.8,NPX,1440,30.0,9,160,0.05,0.15,25,0.0,0,Lake water,Single,11643009746185956924,3,13.19496083,13.183285410000002,0.05434620830669526,13.12405038,13.23084502,0.10679464000000038,28.02075588,16871025278348489500
Pristine SCW Biochar,800,120,86.9,0.8,1.9,2.2,0.047180667,7.9,0.11,0.027,0.032,62.0,0.032,7.8,NPX,1440,30.0,11,160,0.05,0.15,25,0.0,0,Lake water,Single,10005146382352975235,3,13.69478026,13.81373087,0.4449438670037317,13.44035157,14.30606078,0.8657092099999986,27.94578296,17341346626665439523
Pristine SCW Biochar,800,120,86.9,0.8,1.9,2.2,0.047180667,7.9,0.11,0.027,0.032,62.0,0.032,7.8,DCF,1440,30.0,5,160,0.05,0.15,25,0.0,0,Lake water,Single,12111026322542349949,3,17.83137844,18.45739571,1.3554278352093168,17.52812362,20.01268507,2.484561450000001,27.32529323,5370958945688439817
Pristine SCW Biochar,800,120,86.9,0.8,1.9,2.2,0.047180667,7.9,0.11,0.027,0.032,62.0,0.032,7.8,DCF,1440,30.0,9,160,0.05,0.15,25,0.0,0,Lake water,Single,515999279121281285,3,14.63109228,14.679371453333333,0.8924488648824095,13.81204213,15.59497995,1.7829378200000008,27.80533616,11458264218181395617
Pristine SCW Biochar,800,120,86.9,0.8,1.9,2.2,0.047180667,7.9,0.11,0.027,0.032,62.0,0.032,7.8,DCF,1440,30.0,11,160,0.05,0.15,25,0.0,0,Lake water,Single,2236800564703252766,3,14.07863103,14.064761599999999,0.02527197043296658,14.03559174,14.08006203,0.044470290000001356,27.88820535,15057477215985269946
Pristine SCW Biochar,800,120,86.9,0.8,1.9,2.2,0.047180667,7.9,0.11,0.027,0.032,62.0,0.032,7.8,IBU,1440,30.0,5,160,0.05,0.15,25,0.0,0,Lake water,Single,14145455791997218909,3,20.34218255,20.518290956666668,0.33911442682260085,20.3034624,20.90922792,0.6057655199999985,26.94867262,6537491400831065065
Pristine SCW Biochar,800,120,86.9,0.8,1.9,2.2,0.047180667,7.9,0.11,0.027,0.032,62.0,0.032,7.8,IBU,1440,30.0,9,160,0.05,0.15,25,0.0,0,Lake water,Single,15368989010209991013,3,14.57192725,14.455565,0.20524877746605044,14.21857691,14.57619084,0.3576139300000012,27.81421091,7183166703013568513
Pristine SCW Biochar,800,120,86.9,0.8,1.9,2.2,0.047180667,7.9,0.11,0.027,0.032,62.0,0.032,7.8,IBU,1440,30.0,11,160,0.05,0.15,25,0.0,0,Lake water,Single,3656096480025640062,3,13.04317162,13.194844063333333,0.31862980596623547,12.98038465,13.56097592,0.5805912700000011,28.04352426,11229639457330036890
Pristine SCW Biochar,800,120,86.9,0.8,1.9,2.2,0.047180667,7.9,0.11,0.027,0.032,62.0,0.032,7.8,NPX,1440,30.0,7,160,0.05,0.15,25,0.025,0,Lake water,Single,13834514112846599910,3,15.16815241,15.160609543333335,0.08671958934328207,15.0703649,15.24331132,0.1729464200000006,27.72477714,14460135710331119362
Pristine SCW Biochar,800,120,86.9,0.8,1.9,2.2,0.047180667,7.9,0.11,0.027,0.032,62.0,0.032,7.8,NPX,1440,30.0,7,160,0.05,0.15,25,0.05,0,Lake water,Single,7541925338719544901,3,15.04282343,14.89340367,0.7885469181171932,14.04083677,15.59655081,1.5557140399999998,27.74357649,13386038250827251893
Pristine SCW Biochar,800,120,86.9,0.8,1.9,2.2,0.047180667,7.9,0.11,0.027,0.032,62.0,0.032,7.8,NPX,1440,30.0,7,160,0.05,0.15,25,0.075,0,Lake water,Single,17921206181751419838,3,15.71492368,15.766421966666668,0.5849750872797939,15.20889862,16.3754436,1.1665449800000012,27.64276145,9212115034082343674
Pristine SCW Biochar,800,120,86.9,0.8,1.9,2.2,0.047180667,7.9,0.11,0.027,0.032,62.0,0.032,7.8,NPX,1440,30.0,7,160,0.05,0.15,25,0.1,0,Lake water,Single,11187653991861819706,3,16.73687875,16.770112276666666,0.19417950539594034,16.59469433,16.97876375,0.38406941999999944,27.48946819,17015321267674426022
Pristine SCW Biochar,800,120,86.9,0.8,1.9,2.2,0.047180667,7.9,0.11,0.027,0.032,62.0,0.032,7.8,NPX,1440,30.0,7,160,0.05,0.15,25,0.125,0,Lake water,Single,11759389152912073140,3,17.86636216,18.117335206666667,0.5779747226306557,17.70727138,18.77837208,1.0711006999999988,27.32004568,1932061066828123752
Pristine SCW Biochar,800,120,86.9,0.8,1.9,2.2,0.047180667,7.9,0.11,0.027,0.032,62.0,0.032,7.8,NPX,1440,30.0,7,160,0.05,0.15,15,0.0,0,Lake water,Single,1552924646859635109,3,15.34058377,15.437680766666666,0.7263476186632619,14.76476548,16.20769305,1.4429275700000002,27.69891243,4509242028306365109
Pristine SCW Biochar,800,120,86.9,0.8,1.9,2.2,0.047180667,7.9,0.11,0.027,0.032,62.0,0.032,7.8,NPX,1440,30.0,7,160,0.05,0.15,35,0.0,0,Lake water,Single,11837763596678212797,3,15.84978407,15.791963576666667,0.11082347058601938,15.66418759,15.86191907,0.19773148000000162,27.62253239,14202409225814708589
Pristine SCW Biochar,800,120,86.9,0.8,1.9,2.2,0.047180667,7.9,0.11,0.027,0.032,62.0,0.032,7.8,DCF,1440,30.0,7,160,0.05,0.15,15,0.0,0,Lake water,Single,5274733365413069900,3,14.49480101,15.062858920000002,1.0168037933920757,14.45701563,16.23676012,1.7797444899999988,27.82577985,12564473876495876544
Pristine SCW Biochar,800,120,86.9,0.8,1.9,2.2,0.047180667,7.9,0.11,0.027,0.032,62.0,0.032,7.8,DCF,1440,30.0,7,160,0.05,0.15,35,0.0,0,Lake water,Single,6206971621561388548,3,15.34495767,15.412308439999999,0.17849541229894542,15.2772873,15.61468035,0.3373930500000011,27.69825635,1813780034134786232
Pristine SCW Biochar,800,120,86.9,0.8,1.9,2.2,0.047180667,7.9,0.11,0.027,0.032,62.0,0.032,7.8,IBU,1440,30.0,7,160,0.05,0.15,15,0.0,0,Lake water,Single,17615662448436470124,3,14.80822459,15.201412249999999,0.7213257198605599,14.76211034,16.03390182,1.271791480000001,27.77876631,4634105493083206112
Pristine SCW Biochar,800,120,86.9,0.8,1.9,2.2,0.047180667,7.9,0.11,0.027,0.032,62.0,0.032,7.8,IBU,1440,30.0,7,160,0.05,0.15,35,0.0,0,Lake water,Single,10020431318658832484,3,15.78454518,15.613052526666666,0.4836541408094115,15.0670193,15.9875931,0.9205737999999997,27.63231822,5097594193064702360
NaOH-activated SCW biochars,800,120,89.7,0.3,2.4,0.0,0.026755853,7.4,0.04,0.023,0.0,655.4,0.456,8.5,NXP,0,30.0,7,160,0.05,0.15,25,0.0,0,Lake water,Single,5245461172282193578,1,0.0,0.0,0.0,0.0,0.0,0.0,30.0,5985184933789745512
NaOH-activated SCW biochars,800,120,89.7,0.3,2.4,0.0,0.026755853,7.4,0.04,0.023,0.0,655.4,0.456,8.5,NXP,30,30.0,7,160,0.05,0.15,25,0.0,0,Lake water,Single,14264870295495404770,3,144.533151,158.75937023333333,34.22794746352768,133.9387453,197.8062144,63.867469099999994,8.320027347,7823299531643114528
NaOH-activated SCW biochars,800,120,89.7,0.3,2.4,0.0,0.026755853,7.4,0.04,0.023,0.0,655.4,0.456,8.5,NXP,60,30.0,7,160,0.05,0.15,25,0.0,0,Lake water,Single,16713817584777694125,3,150.1989005,152.6469987,6.564061916324231,147.6588002,160.0832954,12.424495199999996,7.470164925,12956884679836284245
NaOH-activated SCW biochars,800,120,89.7,0.3,2.4,0.0,0.026755853,7.4,0.04,0.023,0.0,655.4,0.456,8.5,NXP,120,30.0,7,160,0.05,0.15,25,0.0,0,Lake water,Single,4685062341137994735,3,157.48997,157.81970396666668,9.535655217654442,148.4531924,167.5159495,19.0627571,6.376504499,1729827708451294951
NaOH-activated SCW biochars,800,120,89.7,0.3,2.4,0.0,0.026755853,7.4,0.04,0.023,0.0,655.4,0.456,8.5,NXP,240,30.0,7,160,0.05,0.15,25,0.0,0,Lake water,Single,4194593071474876456,3,176.1731686,171.23751433333334,19.635171407996005,149.605412,187.9339624,38.32855040000001,3.574024713,14661902647192091926
NaOH-activated SCW biochars,800,120,89.7,0.3,2.4,0.0,0.026755853,7.4,0.04,0.023,0.0,655.4,0.456,8.5,NXP,480,30.0,7,160,0.05,0.15,25,0.0,0,Lake water,Single,8373899818906124747,3,193.5824935,190.09013016666665,8.185141839357758,180.7380892,195.9498078,15.211718600000012,0.962625973,16203560152261460499
NaOH-activated SCW biochars,800,120,89.7,0.3,2.4,0.0,0.026755853,7.4,0.04,0.023,0.0,655.4,0.456,8.5,NXP,720,30.0,7,160,0.05,0.15,25,0.0,0,Lake water,Single,9634413510874778580,3,193.6168628,185.14407176666668,15.270975570697702,167.515083,194.3002695,26.78518650000001,0.957470585,10536500576727325938
NaOH-activated SCW biochars,800,120,89.7,0.3,2.4,0.0,0.026755853,7.4,0.04,0.023,0.0,655.4,0.456,8.5,NXP,960,30.0,7,160,0.05,0.15,25,0.0,0,Lake water,Single,12199379342522602808,3,194.1076374,191.61656076666668,4.436214511295943,186.4946966,194.2473483,7.752651700000001,0.883854386,10188785374959780006
NaOH-activated SCW biochars,800,120,89.7,0.3,2.4,0.0,0.026755853,7.4,0.04,0.023,0.0,655.4,0.456,8.5,NXP,1440,30.0,7,160,0.05,0.15,25,0.0,0,Lake water,Single,2118038893511881000,6,191.04670835000002,190.939107,3.1333956937286107,186.4946966,194.2473483,7.752651700000001,1.342993747,16190478640575387670
NaOH-activated SCW biochars,800,120,89.7,0.3,2.4,0.0,0.026755853,7.4,0.04,0.023,0.0,655.4,0.456,8.5,DCF,0,30.0,7,160,0.05,0.15,25,0.0,0,Lake water,Single,6649734107257574144,1,0.0,0.0,0.0,0.0,0.0,0.0,30.0,8289078470576211386
NaOH-activated SCW biochars,800,120,89.7,0.3,2.4,0.0,0.026755853,7.4,0.04,0.023,0.0,655.4,0.456,8.5,DCF,30,30.0,7,160,0.05,0.15,25,0.0,0,Lake water,Single,214489569330710424,3,85.45114121,100.49696513333333,39.71557268390808,70.50262639,145.5371278,75.03450141,17.18232882,15167967824807414386
NaOH-activated SCW biochars,800,120,89.7,0.3,2.4,0.0,0.026755853,7.4,0.04,0.023,0.0,655.4,0.456,8.5,DCF,60,30.0,7,160,0.05,0.15,25,0.0,0,Lake water,Single,1825449701767930527,3,91.05162851,90.71094987666667,1.63168600593629,88.93581999,92.14540113,3.2095811399999974,16.34225572,1831300268555900035
NaOH-activated SCW biochars,800,120,89.7,0.3,2.4,0.0,0.026755853,7.4,0.04,0.023,0.0,655.4,0.456,8.5,DCF,120,30.0,7,160,0.05,0.15,25,0.0,0,Lake water,Single,17485199630258976541,3,95.45575979,95.99635124333334,10.906281770396633,85.37041814,107.1628758,21.792457659999997,15.68163603,14615115361624732361
NaOH-activated SCW biochars,800,120,89.7,0.3,2.4,0.0,0.026755853,7.4,0.04,0.023,0.0,655.4,0.456,8.5,DCF,240,30.0,7,160,0.05,0.15,25,0.0,0,Lake water,Single,13986775416817193490,3,102.0173098,98.41243805,13.165920449709875,83.81957075,109.4004336,25.580862850000003,14.69740353,17532704394185576884
NaOH-activated SCW biochars,800,120,89.7,0.3,2.4,0.0,0.026755853,7.4,0.04,0.023,0.0,655.4,0.456,8.5,DCF,480,30.0,7,160,0.05,0.15,25,0.0,0,Lake water,Single,14150664927640470001,3,92.89581855,96.68297920333333,12.67729499226648,86.33087176,110.8222473,24.491375540000007,16.06562722,15623530893936147813
NaOH-activated SCW biochars,800,120,89.7,0.3,2.4,0.0,0.026755853,7.4,0.04,0.023,0.0,655.4,0.456,8.5,DCF,720,30.0,7,160,0.05,0.15,25,0.0,0,Lake water,Single,17917615021032268182,3,98.33483822,93.29938012666666,9.635885298730775,82.1890143,99.37428786,17.18527356,15.24977427,10930103189113536160
NaOH-activated SCW biochars,800,120,89.7,0.3,2.4,0.0,0.026755853,7.4,0.04,0.023,0.0,655.4,0.456,8.5,DCF,960,30.0,7,160,0.05,0.15,25,0.0,0,Lake water,Single,1320219283924172994,3,98.53143789,96.54213813000001,4.97155176919039,90.8839765,100.211,9.327023499999996,15.22028432,6383588644189169924
NaOH-activated SCW biochars,800,120,89.7,0.3,2.4,0.0,0.026755853,7.4,0.04,0.023,0.0,655.4,0.456,8.5,DCF,1440,30.0,7,160,0.05,0.15,25,0.0,0,Lake water,Single,8967210610406948114,12,92.52561308,95.11971147583334,7.776416118390369,84.7324625,107.8474291,23.114966600000002,16.12115804,6201870339659061428
NaOH-activated SCW biochars,800,120,89.7,0.3,2.4,0.0,0.026755853,7.4,0.04,0.023,0.0,655.4,0.456,8.5,IBU,0,30.0,7,160,0.05,0.15,25,0.0,0,Lake water,Single,9758693426870392352,1,0.0,0.0,0.0,0.0,0.0,0.0,30.0,9118276425417417370
NaOH-activated SCW biochars,800,120,89.7,0.3,2.4,0.0,0.026755853,7.4,0.04,0.023,0.0,655.4,0.456,8.5,IBU,30,30.0,7,160,0.05,0.15,25,0.0,0,Lake water,Single,15105263796712302264,3,71.26186908,82.94064974666667,34.984874766381104,55.28905586,122.2710243,66.98196844,19.31071964,13515343038612849874
NaOH-activated SCW biochars,800,120,89.7,0.3,2.4,0.0,0.026755853,7.4,0.04,0.023,0.0,655.4,0.456,8.5,IBU,60,30.0,7,160,0.05,0.15,25,0.0,0,Lake water,Single,1973144803701592767,3,73.30368092,73.90531558666667,1.1370323045867072,73.19550477,75.21676107,2.0212563000000046,19.00444786,16002516341922887779
NaOH-activated SCW biochars,800,120,89.7,0.3,2.4,0.0,0.026755853,7.4,0.04,0.023,0.0,655.4,0.456,8.5,IBU,120,30.0,7,160,0.05,0.15,25,0.0,0,Lake water,Single,5290555006896039165,3,79.17594846,78.44626987666666,8.856176269095728,69.24782798,86.91503319,17.667205210000006,18.12360773,13705049281747097961
NaOH-activated SCW biochars,800,120,89.7,0.3,2.4,0.0,0.026755853,7.4,0.04,0.023,0.0,655.4,0.456,8.5,IBU,240,30.0,7,160,0.05,0.15,25,0.0,0,Lake water,Single,6525715953273260978,3,79.91301527,79.18924554333334,10.310015062059042,68.53641667,89.11830469,20.581888020000008,18.01304771,15109454423716139156
NaOH-activated SCW biochars,800,120,89.7,0.3,2.4,0.0,0.026755853,7.4,0.04,0.023,0.0,655.4,0.456,8.5,IBU,480,30.0,7,160,0.05,0.15,25,0.0,0,Lake water,Single,10242914612736322065,3,68.49643457,74.14551093333334,12.036235371328315,65.97291703,87.9671812,21.994264169999994,19.72553481,7198551348944811973
NaOH-activated SCW biochars,800,120,89.7,0.3,2.4,0.0,0.026755853,7.4,0.04,0.023,0.0,655.4,0.456,8.5,IBU,720,30.0,7,160,0.05,0.15,25,0.0,0,Lake water,Single,11851203687420530550,3,75.44196368,72.47042869666666,8.562027948140813,62.81852335,79.15079906,16.332275709999998,18.68370545,12841015315691303488
NaOH-activated SCW biochars,800,120,89.7,0.3,2.4,0.0,0.026755853,7.4,0.04,0.023,0.0,655.4,0.456,8.5,IBU,960,30.0,7,160,0.05,0.15,25,0.0,0,Lake water,Single,5948951389096726370,3,79.93079374,77.82652798666668,4.568703157681563,72.58487273,80.96391749,8.37904476,18.01038094,2555793630376993380
NaOH-activated SCW biochars,800,120,89.7,0.3,2.4,0.0,0.026755853,7.4,0.04,0.023,0.0,655.4,0.456,8.5,IBU,1440,30.0,7,160,0.05,0.15,25,0.0,0,Lake water,Single,7280493372433106610,12,73.65280341,75.724004935,7.134742140981697,65.45124426,88.38450936,22.9332651,18.952079485,7339937520178522516
NaOH-activated SCW biochars,800,120,89.7,0.3,2.4,0.0,0.026755853,7.4,0.04,0.023,0.0,655.4,0.456,8.5,NXP,1440,10.0,7,160,0.05,0.15,25,0.0,0,Lake water,Single,3099091790055441418,3,64.2882987,64.28645977666666,0.004680229285240621,64.28113937,64.28994126,0.008801890000000867,0.356755195,18259257662316553928
NaOH-activated SCW biochars,800,120,89.7,0.3,2.4,0.0,0.026755853,7.4,0.04,0.023,0.0,655.4,0.456,8.5,NXP,1440,20.0,7,160,0.05,0.15,25,0.0,0,Lake water,Single,14606981018865399406,3,130.2845151,130.15477126666667,0.3752350948540652,129.7318822,130.4479165,0.7160342999999898,0.45732273,10746897135169808876
NaOH-activated SCW biochars,800,120,89.7,0.3,2.4,0.0,0.026755853,7.4,0.04,0.023,0.0,655.4,0.456,8.5,NXP,1440,40.0,7,160,0.05,0.15,25,0.0,0,Lake water,Single,972169340502199595,3,246.5544737,244.472251,7.634676297914795,236.0124778,250.8498015,14.837323700000013,3.016828941,1965887346303090451
NaOH-activated SCW biochars,800,120,89.7,0.3,2.4,0.0,0.026755853,7.4,0.04,0.023,0.0,655.4,0.456,8.5,NXP,1440,50.0,7,160,0.05,0.15,25,0.0,0,Lake water,Single,7853680181652163053,3,266.2126217,266.64896846666664,0.9739097310018793,265.9695332,267.7647505,1.7952172999999902,10.06810674,8795779855184611269
NaOH-activated SCW biochars,800,120,89.7,0.3,2.4,0.0,0.026755853,7.4,0.04,0.023,0.0,655.4,0.456,8.5,DCF,1440,10.0,7,160,0.05,0.15,25,0.0,0,Lake water,Single,11868060160872618720,3,62.57653284,62.6404193,0.39489895302968786,62.2813586,63.06336646,0.7820078600000002,0.613520074,12303629800508652178
NaOH-activated SCW biochars,800,120,89.7,0.3,2.4,0.0,0.026755853,7.4,0.04,0.023,0.0,655.4,0.456,8.5,DCF,1440,20.0,7,160,0.05,0.15,25,0.0,0,Lake water,Single,3016108467998859332,3,93.21063911,95.62235119666667,4.41899227859944,92.93395168,100.7224628,7.7885111199999955,6.018404134,13158167679119574142
NaOH-activated SCW biochars,800,120,89.7,0.3,2.4,0.0,0.026755853,7.4,0.04,0.023,0.0,655.4,0.456,8.5,DCF,1440,40.0,7,160,0.05,0.15,25,0.0,0,Lake water,Single,7603751292881397173,3,100.369383,100.57359422999998,2.985251091902799,97.69569189,103.6557078,5.960015909999996,24.94459255,4789693125238229873
NaOH-activated SCW biochars,800,120,89.7,0.3,2.4,0.0,0.026755853,7.4,0.04,0.023,0.0,655.4,0.456,8.5,DCF,1440,50.0,7,160,0.05,0.15,25,0.0,0,Lake water,Single,10268120446812960067,3,87.88959852,90.09009025333334,4.435684545232388,87.18488053,95.19579171,8.010911179999994,36.81656022,7632814692259121583
NaOH-activated SCW biochars,800,120,89.7,0.3,2.4,0.0,0.026755853,7.4,0.04,0.023,0.0,655.4,0.456,8.5,IBU,1440,10.0,7,160,0.05,0.15,25,0.0,0,Lake water,Single,14054837534172656128,3,59.62634316,59.752573456666674,0.7548308897995877,59.06881572,60.56256149,1.4937457699999968,1.056048526,14858936633556424690
NaOH-activated SCW biochars,800,120,89.7,0.3,2.4,0.0,0.026755853,7.4,0.04,0.023,0.0,655.4,0.456,8.5,IBU,1440,20.0,7,160,0.05,0.15,25,0.0,0,Lake water,Single,7072553200284629348,3,70.38856734,71.12458635,4.815558517013483,66.7194092,76.26578251,9.546373309999993,9.441714899,4538445784081728990
NaOH-activated SCW biochars,800,120,89.7,0.3,2.4,0.0,0.026755853,7.4,0.04,0.023,0.0,655.4,0.456,8.5,IBU,1440,40.0,7,160,0.05,0.15,25,0.0,0,Lake water,Single,11504996026361433749,3,82.90389308,83.47547071666666,12.74727535745552,71.02359871,96.49892036,25.475321649999998,27.56441604,14342196852316335761
NaOH-activated SCW biochars,800,120,89.7,0.3,2.4,0.0,0.026755853,7.4,0.04,0.023,0.0,655.4,0.456,8.5,IBU,1440,50.0,7,160,0.05,0.15,25,0.0,0,Lake water,Single,8271192641393380643,3,66.17053164,68.93081801,4.938264143934977,65.98984246,74.63207993,8.642237469999998,40.07442025,12692294455677837647
NaOH-activated SCW biochars,800,120,89.7,0.3,2.4,0.0,0.026755853,7.4,0.04,0.023,0.0,655.4,0.456,8.5,NPX,1440,30.0,5,160,0.05,0.15,25,0.0,0,Lake water,Single,11475152202198812938,3,196.7817474,196.68623146666664,0.8412500248875481,195.8013002,197.4756468,1.674346600000007,0.482737893,6121369312763242576
NaOH-activated SCW biochars,800,120,89.7,0.3,2.4,0.0,0.026755853,7.4,0.04,0.023,0.0,655.4,0.456,8.5,NPX,1440,30.0,7,160,0.05,0.15,25,0.0,0,Lake water,Single,4955113764694054183,6,184.8805772,184.62142870000002,7.346941005046794,173.2751979,195.1656634,21.890465500000005,2.2679134195,6227085730271168273
NaOH-activated SCW biochars,800,120,89.7,0.3,2.4,0.0,0.026755853,7.4,0.04,0.023,0.0,655.4,0.456,8.5,NPX,1440,30.0,9,160,0.05,0.15,25,0.0,0,Lake water,Single,16194911679066073778,3,174.6705689,177.45908943333336,6.0726534578062505,173.2815246,184.4251748,11.143650199999996,3.799414661,4824154829753263432
NaOH-activated SCW biochars,800,120,89.7,0.3,2.4,0.0,0.026755853,7.4,0.04,0.023,0.0,655.4,0.456,8.5,NPX,1440,30.0,11,160,0.05,0.15,25,0.0,0,Lake water,Single,12027180648520418897,3,171.3788888,172.27670236666665,4.221736245558917,168.5760905,176.8751278,8.299037300000009,4.293166685,13997942976201436343
NaOH-activated SCW biochars,800,120,89.7,0.3,2.4,0.0,0.026755853,7.4,0.04,0.023,0.0,655.4,0.456,8.5,DCF,1440,30.0,5,160,0.05,0.15,25,0.0,0,Lake water,Single,14578678662863299839,3,118.9174435,118.03894253333333,3.543005258537745,114.1393361,121.060048,6.920711900000001,12.16238347,17671362315167039981
NaOH-activated SCW biochars,800,120,89.7,0.3,2.4,0.0,0.026755853,7.4,0.04,0.023,0.0,655.4,0.456,8.5,DCF,1440,30.0,9,160,0.05,0.15,25,0.0,0,Lake water,Single,13244999927062172935,3,87.55866613,85.92777657666666,7.966663720412959,77.27186751,92.95279609,15.68092858,16.86620008,13327102405367135589
NaOH-activated SCW biochars,800,120,89.7,0.3,2.4,0.0,0.026755853,7.4,0.04,0.023,0.0,655.4,0.456,8.5,DCF,1440,30.0,11,160,0.05,0.15,25,0.0,0,Lake water,Single,9608873068191408344,3,80.01233269,79.86402671666666,3.163437355207018,76.62904474,82.95070272,6.321657979999998,17.9981501,7562648294249769078
NaOH-activated SCW biochars,800,120,89.7,0.3,2.4,0.0,0.026755853,7.4,0.04,0.023,0.0,655.4,0.456,8.5,IBU,1440,30.0,5,160,0.05,0.15,25,0.0,0,Lake water,Single,11060130621897919519,3,110.1641806,111.78636506666665,5.421220183414184,107.3614267,117.8334879,10.472061199999999,13.4753729,360511175814646349
NaOH-activated SCW biochars,800,120,89.7,0.3,2.4,0.0,0.026755853,7.4,0.04,0.023,0.0,655.4,0.456,8.5,IBU,1440,30.0,9,160,0.05,0.15,25,0.0,0,Lake water,Single,1679362861371580711,3,65.19424479,63.075164660000006,6.3297113845218735,55.95778911,68.07346008,12.115670970000004,20.22086328,13538447718150376005
NaOH-activated SCW biochars,800,120,89.7,0.3,2.4,0.0,0.026755853,7.4,0.04,0.023,0.0,655.4,0.456,8.5,IBU,1440,30.0,11,160,0.05,0.15,25,0.0,0,Lake water,Single,14718507175210602104,3,51.92702275,51.018203923333324,1.6792514133830807,49.08041271,52.04717631,2.9667636,22.21094659,6164351067591426134
NaOH-activated SCW biochars,800,120,89.7,0.3,2.4,0.0,0.026755853,7.4,0.04,0.023,0.0,655.4,0.456,8.5,NPX,1440,30.0,7,160,0.05,0.15,25,0.025,0,Lake water,Single,11951203962836210888,3,190.729034,191.53094973333336,1.6733900304804357,190.4094318,193.4543834,3.0449516000000187,1.390644898,12131334819609460550
NaOH-activated SCW biochars,800,120,89.7,0.3,2.4,0.0,0.026755853,7.4,0.04,0.023,0.0,655.4,0.456,8.5,NPX,1440,30.0,7,160,0.05,0.15,25,0.05,0,Lake water,Single,12677758060632403951,3,191.812615,191.05646776666666,2.0584869511521235,188.7268436,192.6299447,3.903101100000015,1.228107755,10012316496751475497
NaOH-activated SCW biochars,800,120,89.7,0.3,2.4,0.0,0.026755853,7.4,0.04,0.023,0.0,655.4,0.456,8.5,NPX,1440,30.0,7,160,0.05,0.15,25,0.075,0,Lake water,Single,14471689904737011072,3,192.0140311,191.4569832,4.252284980228866,186.9536278,195.4032907,8.449662900000021,1.197895336,10910916810473753198
NaOH-activated SCW biochars,800,120,89.7,0.3,2.4,0.0,0.026755853,7.4,0.04,0.023,0.0,655.4,0.456,8.5,NPX,1440,30.0,7,160,0.05,0.15,25,0.1,0,Lake water,Single,8851402207740138500,3,193.8653434,193.50419876666663,0.8129541233507632,192.573243,194.0740099,1.5007669000000021,0.920198496,17384663876044263906
NaOH-activated SCW biochars,800,120,89.7,0.3,2.4,0.0,0.026755853,7.4,0.04,0.023,0.0,655.4,0.456,8.5,NPX,1440,30.0,7,160,0.05,0.15,25,0.125,0,Lake water,Single,15491832941608328458,3,192.8813951,191.24532250000001,5.464341075500613,185.1498367,195.7047357,10.554898999999978,1.067790739,15386933908955545436
NaOH-activated SCW biochars,800,120,89.7,0.3,2.4,0.0,0.026755853,7.4,0.04,0.023,0.0,655.4,0.456,8.5,NPX,1440,30.0,7,160,0.05,0.15,15,0.0,0,Lake water,Single,8103127225620985295,3,180.7634297,179.36003523333332,3.1985652451129147,175.6996757,181.6170003,5.917324600000001,2.885485542,6991625221926194153
NaOH-activated SCW biochars,800,120,89.7,0.3,2.4,0.0,0.026755853,7.4,0.04,0.023,0.0,655.4,0.456,8.5,NPX,1440,30.0,7,160,0.05,0.15,35,0.0,0,Lake water,Single,5362075308266986343,3,187.8359454,188.49628986666667,1.6412517672923443,187.2880648,190.3648594,3.0767945999999995,1.824608188,10224810051058977873
NaOH-activated SCW biochars,800,120,89.7,0.3,2.4,0.0,0.026755853,7.4,0.04,0.023,0.0,655.4,0.456,8.5,DCF,1440,30.0,7,160,0.05,0.15,15,0.0,0,Lake water,Single,2595660021893871690,3,76.76053759,77.4178016,2.829085164403581,74.97520177,80.51766544,5.542463670000004,18.48591936,13826167484653324492
NaOH-activated SCW biochars,800,120,89.7,0.3,2.4,0.0,0.026755853,7.4,0.04,0.023,0.0,655.4,0.456,8.5,DCF,1440,30.0,7,160,0.05,0.15,35,0.0,0,Lake water,Single,5600556245362649938,3,109.9616436,112.4022959,10.341479882730804,103.4994497,123.7457944,20.246344699999995,13.50575345,6338192421362953972
NaOH-activated SCW biochars,800,120,89.7,0.3,2.4,0.0,0.026755853,7.4,0.04,0.023,0.0,655.4,0.456,8.5,IBU,1440,30.0,7,160,0.05,0.15,15,0.0,0,Lake water,Single,6471829483205013290,3,61.92134518,62.13213715333334,2.528867053529732,59.7152636,64.75980268,5.044539080000007,20.71179822,7379239428958632556
NaOH-activated SCW biochars,800,120,89.7,0.3,2.4,0.0,0.026755853,7.4,0.04,0.023,0.0,655.4,0.456,8.5,IBU,1440,30.0,7,160,0.05,0.15,35,0.0,0,Lake water,Single,12126843758684408434,3,85.17352158,87.39839285333333,7.4576921120463044,81.30634152,95.71531546,14.408973939999996,17.22397176,11734719218080507220
