Repository: Rattandeep0500/Adaptive-drst

<svg width="900" height="220" viewBox="0 0 900 220" xmlns="http://www.w3.org/2000/svg" role="img" aria-label="Adaptive-DRST animated hero banner">
  <defs>
    <linearGradient id="bgGrad" x1="0" y1="0" x2="1" y2="1">
      <stop offset="0%" stop-color="#05070d"/>
      <stop offset="100%" stop-color="#0d1424"/>
    </linearGradient>
    <linearGradient id="titleGrad" x1="0" y1="0" x2="1" y2="0">
      <stop offset="0%" stop-color="#22d3ee"/>
      <stop offset="55%" stop-color="#a78bfa"/>
      <stop offset="100%" stop-color="#34d399"/>
    </linearGradient>
  </defs>
  <rect width="900" height="220" rx="14" fill="url(#bgGrad)"/>

File: results/water/biochar_ec/lake_water_to_secondary_effluent_target_overlap.csv
Adsorbent,Pyrolysis temperature ,Pyrolysis time,C,H,O,N,(O+N)/C,Ash,H/C,O/C,N/C,Surface area,Pore volume,Average pore size,Pollutant,Adsorption time,Initial concentration,Solution pH,RPM,Volume,Adsorbent dosage,Adsorption temperature,Ion concentration,Humic acid,Wastewater type,Adsorption type,_condition_signature,n_replicates,Capacity,capacity_mean,capacity_std,capacity_min,capacity_max,capacity_spread,Final concentration,_cross_domain_signature
Pristine SCW Biochar,800,120,86.9,0.8,1.9,2.2,0.047180667,7.9,0.11,0.027,0.032,62.0,0.032,7.8,NXP,0,30.0,7,160,0.05,0.15,25,0.0,0,Secondary effluent,Single,17053035532018455372,1,0.0,0.0,0.0,0.0,0.0,0.0,30.0,4606319618248362964
Pristine SCW Biochar,800,120,86.9,0.8,1.9,2.2,0.047180667,7.9,0.11,0.027,0.032,62.0,0.032,7.8,NXP,30,30.0,7,160,0.05,0.15,25,0.0,0,Secondary effluent,Single,17098923533429936836,3,14.44646584,14.467987966666668,0.08786279052749504,14.39288595,14.56461211,0.1717261600000004,27.83303012,5203743586402545340
Pristine SCW Biochar,800,120,86.9,0.8,1.9,2.2,0.047180667,7.9,0.11,0.027,0.032,62.0,0.032,7.8,NXP,60,30.0,7,160,0.05,0.15,25,0.0,0,Secondary effluent,Single,13215046423171528219,3,15.62173129,15.65448749,0.11367205274187188,15.56079012,15.78094106,0.2201509399999999,27.65674031,11119306344126108049
Pristine SCW Biochar,800,120,86.9,0.8,1.9,2.2,0.047180667,7.9,0.11,0.027,0.032,62.0,0.032,7.8,NXP,120,30.0,7,160,0.05,0.15,25,0.0,0,Secondary effluent,Single,16825237191054845665,3,16.88164032,16.966549983333334,0.17683670217609213,16.84818199,17.16982764,0.32164565000000067,27.46775395,11527717656905264619
Pristine SCW Biochar,800,120,86.9,0.8,1.9,2.2,0.047180667,7.9,0.11,0.027,0.032,62.0,0.032,7.8,NXP,240,30.0,7,160,0.05,0.15,25,0.0,0,Secondary effluent,Single,6982030516250217062,3,17.00858908,17.02595755333333,0.05237181713622697,16.98447647,17.08480711,0.10033063999999925,27.44871164,11292412908033921114
Pristine SCW Biochar,800,120,86.9,0.8,1.9,2.2,0.047180667,7.9,0.11,0.027,0.032,62.0,0.032,7.8,NXP,480,30.0,7,160,0.05,0.15,25,0.0,0,Secondary effluent,Single,2755595898843553677,3,17.4625326,17.497639086666666,0.06566522646528536,17.45698947,17.57339519,0.11640571999999949,27.38062011,3024539414377595327
Pristine SCW Biochar,800,120,86.9,0.8,1.9,2.2,0.047180667,7.9,0.11,0.027,0.032,62.0,0.032,7.8,NXP,720,30.0,7,160,0.05,0.15,25,0.0,0,Secondary effluent,Single,12146535126227506594,3,17.54960963,17.552580746666667,0.0294855290482844,17.52469326,17.58343935,0.05874608999999964,27.36755856,10422153446086623198
Pristine SCW Biochar,800,120,86.9,0.8,1.9,2.2,0.047180667,7.9,0.11,0.027,0.032,62.0,0.032,7.8,NXP,960,30.0,7,160,0.05,0.15,25,0.0,0,Secondary effluent,Single,2569984335539275158,3,17.71590352,17.990487990000002,0.5586744388442485,17.62224125,18.6333192,1.0110779500000007,27.34261447,5392787669627476874
Pristine SCW Biochar,800,120,86.9,0.8,1.9,2.2,0.047180667,7.9,0.11,0.027,0.032,62.0,0.032,7.8,NXP,1440,30.0,7,160,0.05,0.15,25,0.0,0,Secondary effluent,Single,6648755328613141350,3,16.30019973,16.47798738666667,0.5008810086928075,16.09025196,17.04351047,0.9532585100000013,27.55497004,8073319218673899866
Pristine SCW Biochar,800,120,86.9,0.8,1.9,2.2,0.047180667,7.9,0.11,0.027,0.032,62.0,0.032,7.8,DCF,0,30.0,7,160,0.05,0.15,25,0.0,0,Secondary effluent,Single,1214539223634647286,1,0.0,0.0,0.0,0.0,0.0,0.0,30.0,13623055413736580102
Pristine SCW Biochar,800,120,86.9,0.8,1.9,2.2,0.047180667,7.9,0.11,0.027,0.032,62.0,0.032,7.8,DCF,30,30.0,7,160,0.05,0.15,25,0.0,0,Secondary effluent,Single,335119549853506142,3,16.15534017,16.214229553333332,0.29204313991078623,15.95611864,16.53122985,0.5751112099999993,27.57669897,15853460460369335118
Pristine SCW Biochar,800,120,86.9,0.8,1.9,2.2,0.047180667,7.9,0.11,0.027,0.032,62.0,0.032,7.8,DCF,60,30.0,7,160,0.05,0.15,25,0.0,0,Secondary effluent,Single,13581708233989788697,3,17.94998036,17.94430192,0.6584718436157586,17.28300922,18.59991618,1.3169069600000007,27.30750295,2387301737970739743
Pristine SCW Biochar,800,120,86.9,0.8,1.9,2.2,0.047180667,7.9,0.11,0.027,0.032,62.0,0.032,7.8,DCF,120,30.0,7,160,0.05,0.15,25,0.0,0,Secondary effluent,Single,4071952786420779155,3,18.6868745,18.863471230000002,0.34022766414067657,18.64785339,19.2556858,0.6078324099999968,27.19696883,15774731731294643949
Pristine SCW Biochar,800,120,86.9,0.8,1.9,2.2,0.047180667,7.9,0.11,0.027,0.032,62.0,0.032,7.8,DCF,240,30.0,7,160,0.05,0.15,25,0.0,0,Secondary effluent,Single,16575937784576867068,3,19.22913671,19.05080713,0.6895844725473974,18.28957414,19.63371054,1.3441364,27.11562949,2223772608570798200
Pristine SCW Biochar,800,120,86.9,0.8,1.9,2.2,0.047180667,7.9,0.11,0.027,0.032,62.0,0.032,7.8,DCF,480,30.0,7,160,0.05,0.15,25,0.0,0,Secondary effluent,Single,16662543744214429559,3,19.16432581,19.07454330666667,0.3786071221117088,18.65911504,19.40018907,0.74107403,27.12535113,15023406623727177329
Pristine SCW Biochar,800,120,86.9,0.8,1.9,2.2,0.047180667,7.9,0.11,0.027,0.032,62.0,0.032,7.8,DCF,720,30.0,7,160,0.05,0.15,25,0.0,0,Secondary effluent,Single,1002991668870794336,3,19.8012145,19.760803853333332,0.4219203626743883,19.32013209,20.16106497,0.8409328800000004,27.02981783,9998341019866298476
Pristine SCW Biochar,800,120,86.9,0.8,1.9,2.2,0.047180667,7.9,0.11,0.027,0.032,62.0,0.032,7.8,DCF,960,30.0,7,160,0.05,0.15,25,0.0,0,Secondary effluent,Single,3713179060534583340,3,20.25228212,19.96127835333333,0.5228069938236378,19.35772106,20.27383188,0.9161108200000001,26.96215768,7555473886408134344
Pristine SCW Biochar,800,120,86.9,0.8,1.9,2.2,0.047180667,7.9,0.11,0.027,0.032,62.0,0.032,7.8,DCF,1440,30.0,7,160,0.05,0.15,25,0.0,0,Secondary effluent,Single,329814341262190588,14,19.121072145,19.01508540714286,0.6493511634271116,17.95777678,19.81225409,1.85447731,27.13183918,8674591587285545848
Pristine SCW Biochar,800,120,86.9,0.8,1.9,2.2,0.047180667,7.9,0.11,0.027,0.032,62.0,0.032,7.8,IBU,0,30.0,7,160,0.05,0.15,25,0.0,0,Secondary effluent,Single,2051404940871207638,1,0.0,0.0,0.0,0.0,0.0,0.0,30.0,6639156826482146662
Pristine SCW Biochar,800,120,86.9,0.8,1.9,2.2,0.047180667,7.9,0.11,0.027,0.032,62.0,0.032,7.8,IBU,30,30.0,7,160,0.05,0.15,25,0.0,0,Secondary effluent,Single,10658327680642255806,3,16.89988512,16.86546043,0.24924378060011237,16.60079371,17.09570246,0.4949087499999969,27.46501723,5458416111978969518
Pristine SCW Biochar,800,120,86.9,0.8,1.9,2.2,0.047180667,7.9,0.11,0.027,0.032,62.0,0.032,7.8,IBU,60,30.0,7,160,0.05,0.15,25,0.0,0,Secondary effluent,Single,3790332834202311929,3,18.17632699,18.406521153333333,0.5072648070515556,18.05516827,18.9880682,0.9328999300000014,27.27355095,7731488106351775999
Pristine SCW Biochar,800,120,86.9,0.8,1.9,2.2,0.047180667,7.9,0.11,0.027,0.032,62.0,0.032,7.8,IBU,120,30.0,7,160,0.05,0.15,25,0.0,0,Secondary effluent,Single,10796766321469813683,3,19.26992768,19.135274973333335,0.5565307331971229,18.52377223,19.61212501,1.088352780000001,27.10951085,15761722521374951181
Pristine SCW Biochar,800,120,86.9,0.8,1.9,2.2,0.047180667,7.9,0.11,0.027,0.032,62.0,0.032,7.8,IBU,240,30.0,7,160,0.05,0.15,25,0.0,0,Secondary effluent,Single,17200286515181460444,3,19.78484896,19.589040323333332,0.7941954140633273,18.71525548,20.26701653,1.5517610499999996,27.03227266,12678559712954565848
Pristine SCW Biochar,800,120,86.9,0.8,1.9,2.2,0.047180667,7.9,0.11,0.027,0.032,62.0,0.032,7.8,IBU,480,30.0,7,160,0.05,0.15,25,0.0,0,Secondary effluent,Single,11008431144893168087,3,19.78377849,19.90235242,0.8561648219835515,19.11165505,20.81162372,1.6999686700000005,27.03243323,18057179016669917009
Pristine SCW Biochar,800,120,86.9,0.8,1.9,2.2,0.047180667,7.9,0.11,0.027,0.032,62.0,0.032,7.8,IBU,720,30.0,7,160,0.05,0.15,25,0.0,0,Secondary effluent,Single,18432371715842126336,3,20.67835043,20.50829395,0.46517059011799156,19.98202397,20.86450745,0.8824834800000012,26.89824743,15372160975156318604
Pristine SCW Biochar,800,120,86.9,0.8,1.9,2.2,0.047180667,7.9,0.11,0.027,0.032,62.0,0.032,7.8,IBU,960,30.0,7,160,0.05,0.15,25,0.0,0,Secondary effluent,Single,8910712751277851660,3,20.66529595,20.531500483333332,0.4427499960918926,20.03728362,20.89192188,0.8546382600000015,26.90020561,7262915639397464744
Pristine SCW Biochar,800,120,86.9,0.8,1.9,2.2,0.047180667,7.9,0.11,0.027,0.032,62.0,0.032,7.8,IBU,1440,30.0,7,160,0.05,0.15,25,0.0,0,Secondary effluent,Single,16737703975485143772,14,20.025033185,20.09902592714286,0.847477039835171,18.98707833,21.22517196,2.2380936300000016,26.99624502,175192195968700888
Pristine SCW Biochar,800,120,86.9,0.8,1.9,2.2,0.047180667,7.9,0.11,0.027,0.032,62.0,0.032,7.8,NPX,1440,30.0,5,160,0.05,0.15,25,0.0,0,Secondary effluent,Single,2431818629244494460,3,21.49577512,20.918093443333337,1.1847717132015994,19.55528942,21.70321579,2.1479263700000004,26.77563373,6980173315963619956
Pristine SCW Biochar,800,120,86.9,0.8,1.9,2.2,0.047180667,7.9,0.11,0.027,0.032,62.0,0.032,7.8,NPX,1440,30.0,7,160,0.05,0.15,25,0.0,0,Secondary effluent,Single,14632511503543224213,9,18.26438455,18.715130643333335,0.9369419079495462,17.82823797,20.66333153,2.8350935600000007,27.26034232,13098093264770999469
Pristine SCW Biochar,800,120,86.9,0.8,1.9,2.2,0.047180667,7.9,0.11,0.027,0.032,62.0,0.032,7.8,NPX,1440,30.0,9,160,0.05,0.15,25,0.0,0,Secondary effluent,Single,10158343563720824836,3,17.26357285,17.22389665,0.09304306999208228,17.11759259,17.29052451,0.1729319199999999,27.41046407,16871025278348489500
Pristine SCW Biochar,800,120,86.9,0.8,1.9,2.2,0.047180667,7.9,0.11,0.027,0.032,62.0,0.032,7.8,NPX,1440,30.0,11,160,0.05,0.15,25,0.0,0,Secondary effluent,Single,8860467251718062619,3,16.13579508,15.994429660000002,0.3165028531349215,15.63188068,16.21561322,0.5837325400000015,27.57963074,17341346626665439523
Pristine SCW Biochar,800,120,86.9,0.8,1.9,2.2,0.047180667,7.9,0.11,0.027,0.032,62.0,0.032,7.8,DCF,1440,30.0,5,160,0.05,0.15,25,0.0,0,Secondary effluent,Single,7708639079549094677,3,21.75317842,21.724804423333335,0.5089387188493394,21.20227226,22.21896259,1.0166903299999994,26.73702324,5370958945688439817
Pristine SCW Biochar,800,120,86.9,0.8,1.9,2.2,0.047180667,7.9,0.11,0.027,0.032,62.0,0.032,7.8,DCF,1440,30.0,9,160,0.05,0.15,25,0.0,0,Secondary effluent,Single,15693684484887973741,3,19.16141715,18.942807456666667,0.37971272327030736,18.50435355,19.16265167,0.6582981199999978,27.12578743,11458264218181395617
Pristine SCW Biochar,800,120,86.9,0.8,1.9,2.2,0.047180667,7.9,0.11,0.027,0.032,62.0,0.032,7.8,DCF,1440,30.0,11,160,0.05,0.15,25,0.0,0,Secondary effluent,Single,12068268132093545302,3,17.98311701,17.94666751666667,0.0823859634203891,17.852344,18.00454154,0.15219754000000307,27.30253245,15057477215985269946
Pristine SCW Biochar,800,120,86.9,0.8,1.9,2.2,0.047180667,7.9,0.11,0.027,0.032,62.0,0.032,7.8,IBU,1440,30.0,5,160,0.05,0.15,25,0.0,0,Secondary effluent,Single,3805779553248948725,3,22.89928752,22.506153389999998,1.6938392942546747,20.65031669,23.96885596,3.3185392699999987,26.56510687,6537491400831065065
Pristine SCW Biochar,800,120,86.9,0.8,1.9,2.2,0.047180667,7.9,0.11,0.027,0.032,62.0,0.032,7.8,IBU,1440,30.0,9,160,0.05,0.15,25,0.0,0,Secondary effluent,Single,8203542750957706445,3,18.5045802,18.617327173333333,0.21582257673911492,18.48122865,18.86617267,0.3849440200000025,27.22431297,7183166703013568513
Pristine SCW Biochar,800,120,86.9,0.8,1.9,2.2,0.047180667,7.9,0.11,0.027,0.032,62.0,0.032,7.8,IBU,1440,30.0,11,160,0.05,0.15,25,0.0,0,Secondary effluent,Single,8619013912121469110,3,17.26124304,17.092154993333335,0.4852017821057891,16.54503374,17.4701882,0.9251544599999981,27.41081354,11229639457330036890
Pristine SCW Biochar,800,120,86.9,0.8,1.9,2.2,0.047180667,7.9,0.11,0.027,0.032,62.0,0.032,7.8,NPX,1440,30.0,7,160,0.05,0.15,25,0.025,0,Secondary effluent,Single,16755461862370840366,3,18.38244058,18.36476039,1.3345300647425589,17.02147807,19.69036252,2.66888445,27.24263391,14460135710331119362
Pristine SCW Biochar,800,120,86.9,0.8,1.9,2.2,0.047180667,7.9,0.11,0.027,0.032,62.0,0.032,7.8,NPX,1440,30.0,7,160,0.05,0.15,25,0.05,0,Secondary effluent,Single,6288762701156006317,3,17.29507799,17.469630106666667,0.5124968379394208,17.06721067,18.04660166,0.9793909899999989,27.4057383,13386038250827251893
Pristine SCW Biochar,800,120,86.9,0.8,1.9,2.2,0.047180667,7.9,0.11,0.027,0.032,62.0,0.032,7.8,NPX,1440,30.0,7,160,0.05,0.15,25,0.075,0,Secondary effluent,Single,2461942620734296822,3,18.3312792,18.16668171666667,0.5978060575662277,17.50382046,18.66494549,1.161125030000001,27.25030812,9212115034082343674
Pristine SCW Biochar,800,120,86.9,0.8,1.9,2.2,0.047180667,7.9,0.11,0.027,0.032,62.0,0.032,7.8,NPX,1440,30.0,7,160,0.05,0.15,25,0.1,0,Secondary effluent,Single,14915493390938448242,3,17.59235683,17.80295215,0.49104907452226076,17.45232613,18.36417349,0.9118473599999994,27.36114648,17015321267674426022
Pristine SCW Biochar,800,120,86.9,0.8,1.9,2.2,0.047180667,7.9,0.11,0.027,0.032,62.0,0.032,7.8,NPX,1440,30.0,7,160,0.05,0.15,25,0.125,0,Secondary effluent,Single,14561758705567463404,3,16.04739171,16.593933173333333,1.2380267270163239,15.7232286,18.01117921,2.287950610000001,27.59289124,1932061066828123752
Pristine SCW Biochar,800,120,86.9,0.8,1.9,2.2,0.047180667,7.9,0.11,0.027,0.032,62.0,0.032,7.8,NPX,1440,30.0,7,160,0.05,0.15,15,0.0,0,Secondary effluent,Single,14527147495807567373,3,17.10889887,16.931669993333333,0.42604304918026215,16.44561987,17.24049124,0.7948713699999992,27.43366517,4509242028306365109
Pristine SCW Biochar,800,120,86.9,0.8,1.9,2.2,0.047180667,7.9,0.11,0.027,0.032,62.0,0.032,7.8,NPX,1440,30.0,7,160,0.05,0.15,35,0.0,0,Secondary effluent,Single,18242488890160064085,3,18.50934797,17.819566419999997,1.2411421893482864,16.38674872,18.56260257,2.1758538499999993,27.2235978,14202409225814708589
Pristine SCW Biochar,800,120,86.9,0.8,1.9,2.2,0.047180667,7.9,0.11,0.027,0.032,62.0,0.032,7.8,DCF,1440,30.0,7,160,0.05,0.15,15,0.0,0,Secondary effluent,Single,9217257676294177556,3,18.40713328,18.411025133333336,0.25789629508740186,18.15509679,18.67084533,0.515748539999997,27.23893001,12564473876495876544
Pristine SCW Biochar,800,120,86.9,0.8,1.9,2.2,0.047180667,7.9,0.11,0.027,0.032,62.0,0.032,7.8,DCF,1440,30.0,7,160,0.05,0.15,35,0.0,0,Secondary effluent,Single,6194712352110633020,3,20.02057158,19.6243956,0.7048455901846106,18.81060415,20.04201107,1.2314069200000013,26.99691426,1813780034134786232
Pristine SCW Biochar,800,120,86.9,0.8,1.9,2.2,0.047180667,7.9,0.11,0.027,0.032,62.0,0.032,7.8,IBU,1440,30.0,7,160,0.05,0.15,15,0.0,0,Secondary effluent,Single,7086304982263032628,3,19.90873317,19.748608869999998,0.30193401899849853,19.400341,19.93675244,0.5364114399999984,27.01369002,4634105493083206112
Pristine SCW Biochar,800,120,86.9,0.8,1.9,2.2,0.047180667,7.9,0.11,0.027,0.032,62.0,0.032,7.8,IBU,1440,30.0,7,160,0.05,0.15,35,0.0,0,Secondary effluent,Single,870809365627718684,3,21.2613338,21.61935633,0.6801821463086368,21.19296471,22.40377048,1.2108057700000003,26.81079993,5097594193064702360
NaOH-activated SCW biochars,800,120,89.7,0.3,2.4,0.0,0.026755853,7.4,0.04,0.023,0.0,655.4,0.456,8.5,NXP,0,30.0,7,160,0.05,0.15,25,0.0,0,Secondary effluent,Single,11463466362237138402,1,0.0,0.0,0.0,0.0,0.0,0.0,30.0,5985184933789745512
NaOH-activated SCW biochars,800,120,89.7,0.3,2.4,0.0,0.026755853,7.4,0.04,0.023,0.0,655.4,0.456,8.5,NXP,30,30.0,7,160,0.05,0.15,25,0.0,0,Secondary effluent,Single,12429355053059418026,3,90.16372742,89.56054067666666,8.062833961852544,81.21305296,97.30484165,16.09178869,16.47544089,7823299531643114528
NaOH-activated SCW biochars,800,120,89.7,0.3,2.4,0.0,0.026755853,7.4,0.04,0.023,0.0,655.4,0.456,8.5,NXP,60,30.0,7,160,0.05,0.15,25,0.0,0,Secondary effluent,Single,14609237521165358149,3,104.2284102,103.71509420000001,1.8535906460244098,101.6589423,105.2579301,3.598987799999989,14.36573847,12956884679836284245
NaOH-activated SCW biochars,800,120,89.7,0.3,2.4,0.0,0.026755853,7.4,0.04,0.023,0.0,655.4,0.456,8.5,NXP,120,30.0,7,160,0.05,0.15,25,0.0,0,Secondary effluent,Single,446328556523201111,3,130.9519993,131.08809603333336,0.6002737990460835,130.5675555,131.7447333,1.1771778000000097,10.35720011,1729827708451294951
NaOH-activated SCW biochars,800,120,89.7,0.3,2.4,0.0,0.026755853,7.4,0.04,0.023,0.0,655.4,0.456,8.5,NXP,240,30.0,7,160,0.05,0.15,25,0.0,0,Secondary effluent,Single,1551655804826946544,3,153.5606127,150.12964639999998,11.120131978231301,137.6983484,159.1299781,21.431629700000002,6.965908089,14661902647192091926
NaOH-activated SCW biochars,800,120,89.7,0.3,2.4,0.0,0.026755853,7.4,0.04,0.023,0.0,655.4,0.456,8.5,NXP,480,30.0,7,160,0.05,0.15,25,0.0,0,Secondary effluent,Single,12674212456835948851,3,166.7371919,166.4701997,0.7271545728605638,165.6472907,167.0261165,1.3788257999999871,4.989421214,16203560152261460499
NaOH-activated SCW biochars,800,120,89.7,0.3,2.4,0.0,0.026755853,7.4,0.04,0.023,0.0,655.4,0.456,8.5,NXP,720,30.0,7,160,0.05,0.15,25,0.0,0,Secondary effluent,Single,12588539707960640012,3,174.3891721,174.3072982,4.803187929016779,169.4636967,179.0690258,9.605329099999977,3.841624192,10536500576727325938
NaOH-activated SCW biochars,800,120,89.7,0.3,2.4,0.0,0.026755853,7.4,0.04,0.023,0.0,655.4,0.456,8.5,NXP,960,30.0,7,160,0.05,0.15,25,0.0,0,Secondary effluent,Single,3988610212697559040,3,174.0987509,174.25259486666667,0.2882393990424688,174.0739176,174.5851161,0.5111985000000061,3.885187372,10188785374959780006
NaOH-activated SCW biochars,800,120,89.7,0.3,2.4,0.0,0.026755853,7.4,0.04,0.023,0.0,655.4,0.456,8.5,NXP,1440,30.0,7,160,0.05,0.15,25,0.0,0,Secondary effluent,Single,10547200906881874672,6,179.92426765,179.86894148333332,6.010461319128573,174.0997342,185.4803703,11.380636100000004,3.0113598484999997,16190478640575387670
NaOH-activated SCW biochars,800,120,89.7,0.3,2.4,0.0,0.026755853,7.4,0.04,0.023,0.0,655.4,0.456,8.5,DCF,0,30.0,7,160,0.05,0.15,25,0.0,0,Secondary effluent,Single,4097433552957510200,1,0.0,0.0,0.0,0.0,0.0,0.0,30.0,8289078470576211386
NaOH-activated SCW biochars,800,120,89.7,0.3,2.4,0.0,0.026755853,7.4,0.04,0.023,0.0,655.4,0.456,8.5,DCF,30,30.0,7,160,0.05,0.15,25,0.0,0,Secondary effluent,Single,8973503642251044448,3,48.76561963,49.059636780000005,0.6720493947279331,48.58470016,49.82859055,1.2438903900000042,22.68515706,15167967824807414386
NaOH-activated SCW biochars,800,120,89.7,0.3,2.4,0.0,0.026755853,7.4,0.04,0.023,0.0,655.4,0.456,8.5,DCF,60,30.0,7,160,0.05,0.15,25,0.0,0,Secondary effluent,Single,8132899750145070855,3,60.68388993,60.370739996666664,0.994515879419029,59.25733972,61.17099034,1.9136506200000056,20.89741651,1831300268555900035
NaOH-activated SCW biochars,800,120,89.7,0.3,2.4,0.0,0.026755853,7.4,0.04,0.023,0.0,655.4,0.456,8.5,DCF,120,30.0,7,160,0.05,0.15,25,0.0,0,Secondary effluent,Single,10455380725152883637,3,73.87287411,74.12510109666665,1.1467629617614588,73.12544754,75.37698164,2.2515341000000006,18.91906888,14615115361624732361
NaOH-activated SCW biochars,800,120,89.7,0.3,2.4,0.0,0.026755853,7.4,0.04,0.023,0.0,655.4,0.456,8.5,DCF,240,30.0,7,160,0.05,0.15,25,0.0,0,Secondary effluent,Single,3249913649156960858,3,82.2331982,82.24230976666666,1.7639476495591777,80.48293555,84.01079555,3.527860000000004,17.66502027,17532704394185576884
NaOH-activated SCW biochars,800,120,89.7,0.3,2.4,0.0,0.026755853,7.4,0.04,0.023,0.0,655.4,0.456,8.5,DCF,480,30.0,7,160,0.05,0.15,25,0.0,0,Secondary effluent,Single,2892051548520492425,3,81.93930885,82.16626352333334,1.2202759735897664,81.07539783,83.48408389,2.4086860599999937,17.70910367,15623530893936147813
NaOH-activated SCW biochars,800,120,89.7,0.3,2.4,0.0,0.026755853,7.4,0.04,0.023,0.0,655.4,0.456,8.5,DCF,720,30.0,7,160,0.05,0.15,25,0.0,0,Secondary effluent,Single,13926868731529471070,3,82.83055081,83.00977375666666,0.48377474881491084,82.6411851,83.55758536,0.9164002600000032,17.57541738,10930103189113536160
NaOH-activated SCW biochars,800,120,89.7,0.3,2.4,0.0,0.026755853,7.4,0.04,0.023,0.0,655.4,0.456,8.5,DCF,960,30.0,7,160,0.05,0.15,25,0.0,0,Secondary effluent,Single,6280546985017538186,3,82.6411851,82.7065448,0.41886197270712455,82.32420485,83.15424445,0.8300395999999921,17.60382223,6383588644189169924
NaOH-activated SCW biochars,800,120,89.7,0.3,2.4,0.0,0.026755853,7.4,0.04,0.023,0.0,655.4,0.456,8.5,DCF,1440,30.0,7,160,0.05,0.15,25,0.0,0,Secondary effluent,Single,14802185984964681562,15,77.22438452,79.99822686533334,10.272856265847588,69.45804224,109.0937645,39.63572226000001,18.41634232,6201870339659061428
NaOH-activated SCW biochars,800,120,89.7,0.3,2.4,0.0,0.026755853,7.4,0.04,0.023,0.0,655.4,0.456,8.5,IBU,0,30.0,7,160,0.05,0.15,25,0.0,0,Secondary effluent,Single,18031951279925841496,1,0.0,0.0,0.0,0.0,0.0,0.0,30.0,9118276425417417370
NaOH-activated SCW biochars,800,120,89.7,0.3,2.4,0.0,0.026755853,7.4,0.04,0.023,0.0,655.4,0.456,8.5,IBU,30,30.0,7,160,0.05,0.15,25,0.0,0,Secondary effluent,Single,7439356660872997760,3,38.20195295,38.036012983333336,0.3659551890774128,37.61648521,38.28960079,0.673115580000001,24.26970706,13515343038612849874
NaOH-activated SCW biochars,800,120,89.7,0.3,2.4,0.0,0.026755853,7.4,0.04,0.023,0.0,655.4,0.456,8.5,IBU,60,30.0,7,160,0.05,0.15,25,0.0,0,Secondary effluent,Single,3280576637481085735,3,49.12704629,50.28060189666667,3.250022963021562,47.76470588,53.95005352,6.185347639999996,22.63094306,16002516341922887779
NaOH-activated SCW biochars,800,120,89.7,0.3,2.4,0.0,0.026755853,7.4,0.04,0.023,0.0,655.4,0.456,8.5,IBU,120,30.0,7,160,0.05,0.15,25,0.0,0,Secondary effluent,Single,2475666081309423509,3,62.99284614,62.996410016666665,0.243779493752597,62.754432,63.24195191,0.48751990999999606,20.55107308,13705049281747097961
NaOH-activated SCW biochars,800,120,89.7,0.3,2.4,0.0,0.026755853,7.4,0.04,0.023,0.0,655.4,0.456,8.5,IBU,240,30.0,7,160,0.05,0.15,25,0.0,0,Secondary effluent,Single,7140885989460122234,3,65.00045691,62.77976641,3.881244514054734,58.29815148,65.04069084,6.742539359999995,20.24993146,15109454423716139156
NaOH-activated SCW biochars,800,120,89.7,0.3,2.4,0.0,0.026755853,7.4,0.04,0.023,0.0,655.4,0.456,8.5,IBU,480,30.0,7,160,0.05,0.15,25,0.0,0,Secondary effluent,Single,5352559836577404585,3,65.18409441,64.01628765,2.135982585550552,61.55100389,65.31376465,3.762760759999999,20.22238584,7198551348944811973
NaOH-activated SCW biochars,800,120,89.7,0.3,2.4,0.0,0.026755853,7.4,0.04,0.023,0.0,655.4,0.456,8.5,IBU,720,30.0,7,160,0.05,0.15,25,0.0,0,Secondary effluent,Single,271021551376951870,3,65.30178063,64.68372018000001,2.0053529723469508,62.44209028,66.30728963,3.8651993499999975,20.20473291,12841015315691303488
NaOH-activated SCW biochars,800,120,89.7,0.3,2.4,0.0,0.026755853,7.4,0.04,0.023,0.0,655.4,0.456,8.5,IBU,960,30.0,7,160,0.05,0.15,25,0.0,0,Secondary effluent,Single,4601601497501002282,3,65.65806376,64.44393097,2.74507137294339,61.30115402,66.37257513,5.071421110000003,20.15129044,2555793630376993380
NaOH-activated SCW biochars,800,120,89.7,0.3,2.4,0.0,0.026755853,7.4,0.04,0.023,0.0,655.4,0.456,8.5,IBU,1440,30.0,7,160,0.05,0.15,25,0.0,0,Secondary effluent,Single,14131146040637425530,12,65.65332219000001,65.87214037583333,4.902019083895888,59.49027235,72.73453868,13.244266330000002,20.152001669999997,7339937520178522516
NaOH-activated SCW biochars,800,120,89.7,0.3,2.4,0.0,0.026755853,7.4,0.04,0.023,0.0,655.4,0.456,8.5,NXP,1440,10.0,7,160,0.05,0.15,25,0.0,0,Secondary effluent,Single,16405048272212825666,3,64.8903021,64.92595726666667,0.06423485716208689,64.88745858,65.00011112,0.11265253999999914,0.266454685,18259257662316553928
NaOH-activated SCW biochars,800,120,89.7,0.3,2.4,0.0,0.026755853,7.4,0.04,0.023,0.0,655.4,0.456,8.5,NXP,1440,20.0,7,160,0.05,0.15,25,0.0,0,Secondary effluent,Single,13765390047063166502,3,126.0338032,126.0172644,0.13512206890704,125.8746342,126.1433558,0.2687215999999921,1.094929524,10746897135169808876
NaOH-activated SCW biochars,800,120,89.7,0.3,2.4,0.0,0.026755853,7.4,0.04,0.023,0.0,655.4,0.456,8.5,NXP,1440,40.0,7,160,0.05,0.15,25,0.0,0,Secondary effluent,Single,3540536502839737235,3,225.3867619,226.44716446666666,2.769780368677622,224.3642559,229.5904756,5.2262197000000015,6.191985708,1965887346303090451
NaOH-activated SCW biochars,800,120,89.7,0.3,2.4,0.0,0.026755853,7.4,0.04,0.023,0.0,655.4,0.456,8.5,NXP,1440,50.0,7,160,0.05,0.15,25,0.0,0,Secondary effluent,Single,10087744159834544517,3,253.7893399,250.99378393333336,7.373442589271933,242.6313591,256.5606528,13.929293700000017,11.93159901,8795779855184611269
NaOH-activated SCW biochars,800,120,89.7,0.3,2.4,0.0,0.026755853,7.4,0.04,0.023,0.0,655.4,0.456,8.5,DCF,1440,10.0,7,160,0.05,0.15,25,0.0,0,Secondary effluent,Single,14731060229230471192,3,54.75327727,55.08790699,0.7919255165770014,54.51822576,55.99221794,1.4739921800000033,1.78700841,12303629800508652178
NaOH-activated SCW biochars,800,120,89.7,0.3,2.4,0.0,0.026755853,7.4,0.04,0.023,0.0,655.4,0.456,8.5,DCF,1440,20.0,7,160,0.05,0.15,25,0.0,0,Secondary effluent,Single,5541933350374393212,3,77.09472432,78.06662676666667,8.123189982291946,70.47311206,86.63204392,16.158931859999996,8.435791352,13158167679119574142
NaOH-activated SCW biochars,800,120,89.7,0.3,2.4,0.0,0.026755853,7.4,0.04,0.023,0.0,655.4,0.456,8.5,DCF,1440,40.0,7,160,0.05,0.15,25,0.0,0,Secondary effluent,Single,12615432238208671005,3,92.0230423,91.81262039666667,4.84786474220014,86.86297093,96.55184796,9.68887703,26.19654365,4789693125238229873
NaOH-activated SCW biochars,800,120,89.7,0.3,2.4,0.0,0.026755853,7.4,0.04,0.023,0.0,655.4,0.456,8.5,DCF,1440,50.0,7,160,0.05,0.15,25,0.0,0,Secondary effluent,Single,10427946335696234203,3,95.69277177,101.01157119333334,11.804464303422007,92.80229311,114.5396487,21.737355590000007,35.64608424,7632814692259121583
NaOH-activated SCW biochars,800,120,89.7,0.3,2.4,0.0,0.026755853,7.4,0.04,0.023,0.0,655.4,0.456,8.5,IBU,1440,10.0,7,160,0.05,0.15,25,0.0,0,Secondary effluent,Single,6260261985190404920,3,52.90707681,53.36905010666667,0.8961606413789279,52.79813938,54.40193413,1.6037947499999987,2.063938478,14858936633556424690
NaOH-activated SCW biochars,800,120,89.7,0.3,2.4,0.0,0.026755853,7.4,0.04,0.023,0.0,655.4,0.456,8.5,IBU,1440,20.0,7,160,0.05,0.15,25,0.0,0,Secondary effluent,Single,599381209477399324,3,66.76808811,72.36186154666666,10.461715427225217,65.8862209,84.43127563,18.545054730000004,9.984786783,4538445784081728990
NaOH-activated SCW biochars,800,120,89.7,0.3,2.4,0.0,0.026755853,7.4,0.04,0.023,0.0,655.4,0.456,8.5,IBU,1440,40.0,7,160,0.05,0.15,25,0.0,0,Secondary effluent,Single,3926410718330234365,3,70.35687624,73.27148171333334,5.536540334511678,69.80109888,79.65647002,9.855371140000003,29.44646856,14342196852316335761
NaOH-activated SCW biochars,800,120,89.7,0.3,2.4,0.0,0.026755853,7.4,0.04,0.023,0.0,655.4,0.456,8.5,IBU,1440,50.0,7,160,0.05,0.15,25,0.0,0,Secondary effluent,Single,3396071663462261947,3,73.29670399,73.78586834333332,0.85541495608449,73.28729951,74.77360153,1.4863020199999966,39.0054944,12692294455677837647
NaOH-activated SCW biochars,800,120,89.7,0.3,2.4,0.0,0.026755853,7.4,0.04,0.023,0.0,655.4,0.456,8.5,NPX,1440,30.0,5,160,0.05,0.15,25,0.0,0,Secondary effluent,Single,12143757583447324994,3,190.595886,190.38147410000002,2.8517547573249664,187.4285651,193.1199712,5.691406100000023,1.410617099,6121369312763242576
NaOH-activated SCW biochars,800,120,89.7,0.3,2.4,0.0,0.026755853,7.4,0.04,0.023,0.0,655.4,0.456,8.5,NPX,1440,30.0,7,160,0.05,0.15,25,0.0,0,Secondary effluent,Single,7070640037739440319,9,172.0266924,173.8720746555556,5.2540772517331185,167.1365714,185.2729541,18.136382699999984,4.19599614,6227085730271168273
NaOH-activated SCW biochars,800,120,89.7,0.3,2.4,0.0,0.026755853,7.4,0.04,0.023,0.0,655.4,0.456,8.5,NPX,1440,30.0,9,160,0.05,0.15,25,0.0,0,Secondary effluent,Single,852043111923116922,3,152.656609,154.4882069,4.24740555145531,151.4639055,159.3441062,7.880200699999989,7.101508649,4824154829753263432
NaOH-activated SCW biochars,800,120,89.7,0.3,2.4,0.0,0.026755853,7.4,0.04,0.023,0.0,655.4,0.456,8.5,NPX,1440,30.0,11,160,0.05,0.15,25,0.0,0,Secondary effluent,Single,15261173828235182569,3,145.3785096,145.913595,4.758363152208212,141.4453925,150.9168829,9.471490399999993,8.193223553,13997942976201436343
NaOH-activated SCW biochars,800,120,89.7,0.3,2.4,0.0,0.026755853,7.4,0.04,0.023,0.0,655.4,0.456,8.5,DCF,1440,30.0,5,160,0.05,0.15,25,0.0,0,Secondary effluent,Single,18018378148491117671,3,96.67411867,95.87905449,6.012469622893867,89.5086089,101.4544359,11.945826999999994,15.4988822,17671362315167039981
NaOH-activated SCW biochars,800,120,89.7,0.3,2.4,0.0,0.026755853,7.4,0.04,0.023,0.0,655.4,0.456,8.5,DCF,1440,30.0,9,160,0.05,0.15,25,0.0,0,Secondary effluent,Single,1787412344397427871,3,62.75924066,62.755604436666665,0.7742707888520197,61.97952194,63.52805071,1.5485287700000043,20.5861139,13327102405367135589
NaOH-activated SCW biochars,800,120,89.7,0.3,2.4,0.0,0.026755853,7.4,0.04,0.023,0.0,655.4,0.456,8.5,DCF,1440,30.0,11,160,0.05,0.15,25,0.0,0,Secondary effluent,Single,17454219733314565792,3,51.973701,52.67451023,2.1902943543581648,50.92038659,55.1294431,4.2090565100000035,22.20394485,7562648294249769078
NaOH-activated SCW biochars,800,120,89.7,0.3,2.4,0.0,0.026755853,7.4,0.04,0.023,0.0,655.4,0.456,8.5,IBU,1440,30.0,5,160,0.05,0.15,25,0.0,0,Secondary effluent,Single,1502419750140885639,3,94.31416328,91.36965940666668,5.267430613232705,85.28836766,94.50644728,9.218079619999997,15.85287551,360511175814646349
NaOH-activated SCW biochars,800,120,89.7,0.3,2.4,0.0,0.026755853,7.4,0.04,0.023,0.0,655.4,0.456,8.5,IBU,1440,30.0,9,160,0.05,0.15,25,0.0,0,Secondary effluent,Single,15807910494372115647,3,50.22163876,50.42726465333333,1.1438262795523872,49.40019838,51.65995682,2.259758439999999,22.46675419,13538447718150376005
NaOH-activated SCW biochars,800,120,89.7,0.3,2.4,0.0,0.026755853,7.4,0.04,0.023,0.0,655.4,0.456,8.5,IBU,1440,30.0,11,160,0.05,0.15,25,0.0,0,Secondary effluent,Single,8791253579198486592,3,38.06104336,37.63456962666667,0.961021659047713,36.53411647,38.30854905,1.7744325800000027,24.2908435,6164351067591426134
NaOH-activated SCW biochars,800,120,89.7,0.3,2.4,0.0,0.026755853,7.4,0.04,0.023,0.0,655.4,0.456,8.5,NPX,1440,30.0,7,160,0.05,0.15,25,0.025,0,Secondary effluent,Single,665404155957715216,3,177.1620054,178.03284726666666,4.715130985609718,173.8138417,183.1226947,9.308853,3.425699194,12131334819609460550
NaOH-activated SCW biochars,800,120,89.7,0.3,2.4,0.0,0.026755853,7.4,0.04,0.023,0.0,655.4,0.456,8.5,NPX,1440,30.0,7,160,0.05,0.15,25,0.05,0,Secondary effluent,Single,6827103232613768791,3,179.105641,178.66226686666667,3.4468644614110535,175.015169,181.8659906,6.8508216000000175,3.134153857,10012316496751475497
NaOH-activated SCW biochars,800,120,89.7,0.3,2.4,0.0,0.026755853,7.4,0.04,0.023,0.0,655.4,0.456,8.5,NPX,1440,30.0,7,160,0.05,0.15,25,0.075,0,Secondary effluent,Single,18203435778758194360,3,186.0584129,182.92341406666665,7.438969215057984,174.4300862,188.2817431,13.851656899999995,2.091238065,10910916810473753198
NaOH-activated SCW biochars,800,120,89.7,0.3,2.4,0.0,0.026755853,7.4,0.04,0.023,0.0,655.4,0.456,8.5,NPX,1440,30.0,7,160,0.05,0.15,25,0.1,0,Secondary effluent,Single,5759522579916954172,3,181.2017167,181.71620280000002,1.210239802275816,180.8482088,183.0986829,2.250474099999991,2.8197425,17384663876044263906
NaOH-activated SCW biochars,800,120,89.7,0.3,2.4,0.0,0.026755853,7.4,0.04,0.023,0.0,655.4,0.456,8.5,NPX,1440,30.0,7,160,0.05,0.15,25,0.125,0,Secondary effluent,Single,664633524360232258,3,182.9370612,176.54817233333333,11.377206925403453,163.4125302,183.2949256,19.882395400000007,2.559440814,15386933908955545436
NaOH-activated SCW biochars,800,120,89.7,0.3,2.4,0.0,0.026755853,7.4,0.04,0.023,0.0,655.4,0.456,8.5,NPX,1440,30.0,7,160,0.05,0.15,15,0.0,0,Secondary effluent,Single,6812290224175752247,3,167.0779885,166.95783433333335,0.2429932372428184,166.6781714,167.1173431,0.43917170000000283,4.93830173,6991625221926194153
NaOH-activated SCW biochars,800,120,89.7,0.3,2.4,0.0,0.026755853,7.4,0.04,0.023,0.0,655.4,0.456,8.5,NPX,1440,30.0,7,160,0.05,0.15,35,0.0,0,Secondary effluent,Single,9153488855957792255,3,181.832546,178.73869666666667,5.950940383356051,171.8781326,182.5054114,10.627278800000028,2.725118097,10224810051058977873
NaOH-activated SCW biochars,800,120,89.7,0.3,2.4,0.0,0.026755853,7.4,0.04,0.023,0.0,655.4,0.456,8.5,DCF,1440,30.0,7,160,0.05,0.15,15,0.0,0,Secondary effluent,Single,12341295020867722114,3,72.89459636,73.37024421666666,2.5490147465872695,71.09255716,76.12357913,5.031021969999998,19.06581055,13826167484653324492
NaOH-activated SCW biochars,800,120,89.7,0.3,2.4,0.0,0.026755853,7.4,0.04,0.023,0.0,655.4,0.456,8.5,DCF,1440,30.0,7,160,0.05,0.15,35,0.0,0,Secondary effluent,Single,8138945238617595290,3,87.78495046,86.17550127333334,7.335083824556933,78.16933865,92.57221471,14.402876059999997,16.83225743,6338192421362953972
NaOH-activated SCW biochars,800,120,89.7,0.3,2.4,0.0,0.026755853,7.4,0.04,0.023,0.0,655.4,0.456,8.5,IBU,1440,30.0,7,160,0.05,0.15,15,0.0,0,Secondary effluent,Single,95817833491593826,3,57.641649,61.347591480000006,7.230254832901161,56.72166793,69.67945751,12.957789580000004,21.35375265,7379239428958632556
NaOH-activated SCW biochars,800,120,89.7,0.3,2.4,0.0,0.026755853,7.4,0.04,0.023,0.0,655.4,0.456,8.5,IBU,1440,30.0,7,160,0.05,0.15,35,0.0,0,Secondary effluent,Single,12299775327561621562,3,69.79127526,70.34013826,2.386192555932204,68.27619918,72.95294034,4.676741159999992,19.53130871,11734719218080507220
