Repository: Rattandeep0500/Adaptive-drst

<svg width="900" height="220" viewBox="0 0 900 220" xmlns="http://www.w3.org/2000/svg" role="img" aria-label="Adaptive-DRST animated hero banner">
  <defs>
    <linearGradient id="bgGrad" x1="0" y1="0" x2="1" y2="1">
      <stop offset="0%" stop-color="#05070d"/>
      <stop offset="100%" stop-color="#0d1424"/>
    </linearGradient>
    <linearGradient id="titleGrad" x1="0" y1="0" x2="1" y2="0">
      <stop offset="0%" stop-color="#22d3ee"/>
      <stop offset="55%" stop-color="#a78bfa"/>
      <stop offset="100%" stop-color="#34d399"/>
    </linearGradient>
  </defs>
  <rect width="900" height="220" rx="14" fill="url(#bgGrad)"/>
  <line x1="120" y1="165" x2="780" y2="165" stroke="#1f2a44" stroke-width="2"/>
  <circle cx="150" cy="165" r="8" fill="#22d3ee">
    <animate attributeName="r" values="6;10;6" dur="2.4s" repeatCount="indefinite"/>
  </circle>
  <text x="150" y="192" fill="#8ea3c7" font-size="12" text-anchor="middle" font-family="monospace">PREDICT</text>
  <circle cx="450" cy="165" r="8" fill="#a78bfa">
    <animate attributeName="r" values="6;10;6" dur="2.4s" begin="0.6s" repeatCount="indefinite"/>
  </circle>
  <text x="450" y="192" fill="#8ea3c7" font-size="12" text-anchor="middle" font-family="monospace">ESTIMATE RISK</text>
  <circle cx="750" cy="165" r="8" fill="#34d399">
    <animate attributeName="r" values="6;10;6" dur="2.4s" begin="1.2s" repeatCount="indefinite"/>
  </circle>
  <text x="750" y="192" fill="#8ea3c7" font-size="12" text-anchor="middle" font-family="monospace">VALIDATE</text>
  <circle r="4" fill="#f8fafc">
    <animateMotion dur="3.6s" repeatCount="indefinite" path="M120,165 L780,165"/>
  </circle>
  <text x="450" y="72" fill="url(#titleGrad)" font-size="40" font-weight="700" text-anchor="middle" font-family="Segoe UI, sans-serif" letter-spacing="2">ADAPTIVE-DRST</text>
  <text x="450" y="102" fill="#94a3b8" font-size="13.5" text-anchor="middle" font-family="Segoe UI, sans-serif">Reliability-Aware Domain Adaptation for Scientific Prediction Under Distribution Shift</text>

</svg>
---

## Final Results
<svg width="700" height="90" viewBox="0 0 700 90" xmlns="http://www.w3.org/2000/svg" role="img" aria-label="animated uncertainty waveform">
  <rect width="700" height="90" fill="#05070d" rx="10"/>
  <path d="M0,45 Q35,10 70,45 T140,45 T210,45 T280,45 T350,45 T420,45 T490,45 T560,45 T630,45 T700,45"
        fill="none" stroke="#22d3ee" stroke-width="2.5" stroke-dasharray="8 6">
    <animate attributeName="stroke-dashoffset" from="0" to="-56" dur="1.6s" repeatCount="indefinite"/>
  </path>
  <text x="12" y="20" fill="#64748b" font-size="11" font-family="monospace">predictive uncertainty</text>
</svg>
Final reliability-layer results on the two clean domain shifts derived from the biochar / emerging-contaminant benchmark:

| Metric | Lake Water → Secondary Effluent | Lake Water → Ground Water |
|---|---:|---:|
| Target N | 140 | 142 |
| MAE | 10.433 | 3.582 |
| RMSE | 16.690 | 6.018 |
| R² | 0.911 | 0.963 |
| Prediction Spearman | 0.833 | 0.977 |
| Domain AUC (source vs. target) | 0.825 | 0.712 |
| Exact-supported target N | 108 / 140 | 142 / 142 |
| Strict risk–error Spearman | 0.651 | 0.784 |
| Strict high-error AUROC | 0.836 | 0.930 |
| Low-risk quartile MAE | 3.075 | 0.268 |
| High-risk quartile MAE | 20.911 | 7.563 |
| High/Low-risk MAE ratio | **6.799×** | **28.261×** |

> **Reading this table:** the risk model was trained only on source out-of-fold prediction errors. Target labels were never used to fit it — they were only used afterward, to check whether the risk ranking held on unseen target domains. It did, on both.

---

## Stage 2 — RealMat: Computational → Experimental Materials

**Branch:** `DRST-Mat` — Distributionally Robust Self-Training for Computational-to-Experimental Materials Prediction
**Dataset:** RealMat-BaG (band-gap benchmark)

### Dataset composition

| Split | N |
|---|---:|
| Computational (PBE) source | 60,218 |
| Experimental train | 1,534 |
| Experimental test | 171 |
| **Total** | **61,923** |

Cross-fidelity correspondences (not ordinary leakage): 456 computational ↔ experimental-train matches; 61 computational ↔ experimental-test matches.

**Structure audit:** 61,406 unique dataset MPIDs · complete CIF structure coverage · 17 structural descriptors · 61,923/61,923 descriptor extractions successful (0 failures, 0 missing structures).

**Domain shift (standardized mean differences):** `n_elements` SMD ≈ **-0.91** · `mean_atomic_number` SMD ≈ **+0.81** · `mean_atomic_mass` SMD ≈ **+0.79**

Classification threshold for band gap: **1.5 eV**

### Results

| Model | Accuracy | Balanced Accuracy | Macro F1 |
|---|---:|---:|---:|
| Source-only logistic | 26.90% | 50.31% | 26.65% |
| Target-supervised reference | 61.40% | 66.23% | 52.80% |
| DANN | 61.40% | 60.42% | 50.93% |
| DRST-Mat v1 | 29.82% | 55.86% | 29.53% |

File: results/water/biochar_ec/biochar_ec_unique_conditions.csv (part 1 of 9)
Adsorbent,Pyrolysis temperature ,Pyrolysis time,C,H,O,N,(O+N)/C,Ash,H/C,O/C,N/C,Surface area,Pore volume,Average pore size,Pollutant,Adsorption time,Initial concentration,Solution pH,RPM,Volume,Adsorbent dosage,Adsorption temperature,Ion concentration,Humic acid,Wastewater type,Adsorption type,_condition_signature,n_replicates,Capacity,capacity_mean,capacity_std,capacity_min,capacity_max,capacity_spread,Final concentration
PB600,600,120,78.79,2.12,3.38,1.99,0.068155857,19.09,0.32,0.042898845,0.025257012,408.7,0.336,4.63,IBF,1440,1.0,7,150,0.025,0.02,25,0.0,0,Synthetic,Single,2414806908442931602,3,6.103286385,3.3646322376666666,6.877306663279545,-4.460093897,8.450704225,12.910798122000001,0.877934272
PB600,600,120,78.79,2.12,3.38,1.99,0.068155857,19.09,0.32,0.042898845,0.025257012,408.7,0.336,4.63,IBF,1440,1.0,7,150,0.025,0.04,25,0.0,0,Synthetic,Single,14671488231107992085,3,9.507042254,9.311424099,1.4768846688755415,7.746478873,10.68075117,2.9342722970000006,0.61971831
PB600,600,120,78.79,2.12,3.38,1.99,0.068155857,19.09,0.32,0.042898845,0.025257012,408.7,0.336,4.63,IBF,1440,1.0,7,150,0.025,0.08,25,0.0,0,Synthetic,Single,5394955516107110419,3,7.981220657,8.079029733666667,0.44821749747873874,7.687793427,8.568075117,0.8802816899999995,0.361502347
PB600,600,120,78.79,2.12,3.38,1.99,0.068155857,19.09,0.32,0.042898845,0.025257012,408.7,0.336,4.63,IBF,1440,1.0,7,150,0.025,0.12,25,0.0,0,Synthetic,Single,13028683860888158425,6,4.104477612,4.334578331,1.072607489803803,2.777777778,5.907668232,3.129890454,0.5074626865
PB600,600,120,78.79,2.12,3.38,1.99,0.068155857,19.09,0.32,0.042898845,0.025257012,408.7,0.336,4.63,IBF,1440,1.0,7,150,0.025,0.16,25,0.0,0,Synthetic,Single,9329510865556569266,3,4.430751174,4.528560250666668,0.4482174974787388,4.137323944,5.017605634,0.8802816899999995,0.291079812
PB600,600,120,78.79,2.12,3.38,1.99,0.068155857,19.09,0.32,0.042898845,0.025257012,408.7,0.336,4.63,CBZ,1440,1.0,7,150,0.025,0.02,25,0.0,0,Synthetic,Single,13757288057589394229,3,7.239819005,6.787330316666666,1.1971725391399322,5.429864253,7.692307692,2.262443439,0.85520362
PB600,600,120,78.79,2.12,3.38,1.99,0.068155857,19.09,0.32,0.042898845,0.025257012,408.7,0.336,4.63,CBZ,1440,1.0,7,150,0.025,0.04,25,0.0,0,Synthetic,Single,10701338252587666226,3,7.918552036,7.616892911000001,0.727273812824994,6.787330317,8.14479638,1.3574660630000004,0.683257919
PB600,600,120,78.79,2.12,3.38,1.99,0.068155857,19.09,0.32,0.042898845,0.025257012,408.7,0.336,4.63,CBZ,1440,1.0,7,150,0.025,0.08,25,0.0,0,Synthetic,Single,2662130452805109752,3,6.900452489,6.900452489,0.3393665160000001,6.561085973,7.239819005,0.6787330320000002,0.447963801
PB600,600,120,78.79,2.12,3.38,1.99,0.068155857,19.09,0.32,0.042898845,0.025257012,408.7,0.336,4.63,CBZ,1440,1.0,7,150,0.025,0.12,25,0.0,0,Synthetic,Single,9344190058510335910,5,5.354449472,5.3695324282,0.5125986566170856,4.826546003,5.957767722,1.131221719,0.357466063
PB600,600,120,78.79,2.12,3.38,1.99,0.068155857,19.09,0.32,0.042898845,0.025257012,408.7,0.336,4.63,CBZ,1440,1.0,7,150,0.025,0.16,25,0.0,0,Synthetic,Single,8985821796001814677,3,4.751131222,4.694570136,0.1496465674397369,4.524886878,4.807692308,0.2828054299999998,0.239819005
PB800,800,120,75.05,2.25,3.52,2.77,0.083810793,24.95,0.029980013,0.046902065,0.036908728,472.92,0.658,6.25,IBF,1440,1.0,7,150,0.025,0.02,25,0.0,0,Synthetic,Single,14281957920571741131,3,13.93289842,14.398881639999999,2.135403397868869,12.53494874,16.72879776,4.193849019999998,0.721342032
PB800,800,120,75.05,2.25,3.52,2.77,0.083810793,24.95,0.029980013,0.046902065,0.036908728,472.92,0.658,6.25,IBF,1440,1.0,7,150,0.025,0.04,25,0.0,0,Synthetic,Single,15902432291049124608,3,11.62628145,12.32525629,1.6309412871428572,11.16029823,14.18918919,3.02889096,0.534948742
PB800,800,120,75.05,2.25,3.52,2.77,0.083810793,24.95,0.029980013,0.046902065,0.036908728,472.92,0.658,6.25,IBF,1440,1.0,7,150,0.025,0.08,25,0.0,0,Synthetic,Single,1505112194037230266,3,8.492544268,8.566324945333333,0.23598189820069637,8.376048462,8.830382106,0.4543336440000001,0.320596459
PB800,800,120,75.05,2.25,3.52,2.77,0.083810793,24.95,0.029980013,0.046902065,0.036908728,472.92,0.658,6.25,IBF,1440,1.0,7,150,0.025,0.12,25,0.0,0,Synthetic,Single,14450537765661535684,5,7.037401575,6.592296927,0.9264898953383212,5.558118081,7.529527559,1.971409478,0.155511811
PB800,800,120,75.05,2.25,3.52,2.77,0.083810793,24.95,0.029980013,0.046902065,0.036908728,472.92,0.658,6.25,IBF,1440,1.0,7,150,0.025,0.16,25,0.0,0,Synthetic,Single,16262747756010670379,2,5.554872047,5.554872047,0.04349820256056259,5.524114173,5.585629921,0.061515747999999704,0.1112204725
PB800,800,120,75.05,2.25,3.52,2.77,0.083810793,24.95,0.029980013,0.046902065,0.036908728,472.92,0.658,6.25,CBZ,1440,1.0,7,150,0.025,0.02,25,0.0,0,Synthetic,Single,6925483197734149592,3,19.68085106,21.044735403333334,2.7243568393676596,19.27168576,24.18166939,4.909983629999999,0.606382979
PB800,800,120,75.05,2.25,3.52,2.77,0.083810793,24.95,0.029980013,0.046902065,0.036908728,472.92,0.658,6.25,CBZ,1440,1.0,7,150,0.025,0.04,25,0.0,0,Synthetic,Single,5356653380886760083,3,17.40998363,17.2735952,1.0297100951884928,16.18248773,18.22831424,2.0458265100000013,0.303600655
PB800,800,120,75.05,2.25,3.52,2.77,0.083810793,24.95,0.029980013,0.046902065,0.036908728,472.92,0.658,6.25,CBZ,1440,1.0,7,150,0.025,0.08,25,0.0,0,Synthetic,Single,13080753195173083797,3,10.34165303,10.443944353333332,0.27063740911910633,10.2393617,10.75081833,0.5114566299999996,0.172667758
PB800,800,120,75.05,2.25,3.52,2.77,0.083810793,24.95,0.029980013,0.046902065,0.036908728,472.92,0.658,6.25,CBZ,1440,1.0,7,150,0.025,0.12,25,0.0,0,Synthetic,Single,17200064123136545815,6,7.45485229,7.2949386254999995,0.6016815690206356,6.169542591,7.780960175,1.6114175839999998,0.10541772499999999
PB800,800,120,75.05,2.25,3.52,2.77,0.083810793,24.95,0.029980013,0.046902065,0.036908728,472.92,0.658,6.25,CBZ,1440,1.0,7,150,0.025,0.16,25,0.0,0,Synthetic,Single,15793380046204862968,3,5.784574468,5.733428805333333,0.13531870437057125,5.579991817,5.835720131,0.2557283140000006,0.074468085
PB600,600,120,78.79,2.12,3.38,1.99,0.068155857,19.09,0.32,0.042898845,0.025257012,408.7,0.336,4.63,IBF,30,1.0,7,150,0.025,0.12,25,0.0,0,Synthetic,Single,10475975198032467839,3,2.044465174,1.9667288556666669,0.3562325630096835,1.578047264,2.277674129,0.6996268650000002,0.754664179
PB600,600,120,78.79,2.12,3.38,1.99,0.068155857,19.09,0.32,0.042898845,0.025257012,408.7,0.336,4.63,IBF,60,1.0,7,150,0.025,0.12,25,0.0,0,Synthetic,Single,17283328123470425000,3,2.277674129,2.277674129333333,0.07773631850000018,2.199937811,2.355410448,0.15547263700000036,0.726679104
PB600,600,120,78.79,2.12,3.38,1.99,0.068155857,19.09,0.32,0.042898845,0.025257012,408.7,0.336,4.63,IBF,120,1.0,7,150,0.025,0.12,25,0.0,0,Synthetic,Single,10606982039286105870,3,2.277674129,2.225849917,0.23748837530341937,1.966728856,2.433146766,0.4664179100000001,0.726679104
PB600,600,120,78.79,2.12,3.38,1.99,0.068155857,19.09,0.32,0.042898845,0.025257012,408.7,0.336,4.63,IBF,180,1.0,7,150,0.025,0.12,25,0.0,0,Synthetic,Single,17852857923161742115,3,2.821828358,2.174025705,1.1899836755355713,0.80068408,2.899564677,2.098880597,0.661380597
PB600,600,120,78.79,2.12,3.38,1.99,0.068155857,19.09,0.32,0.042898845,0.025257012,408.7,0.336,4.63,IBF,360,1.0,7,150,0.025,0.12,25,0.0,0,Synthetic,Single,7305112965598724702,3,2.977300995,2.7440920396666666,0.8408468457045742,1.811256219,3.443718905,1.632462686,0.642723881
PB600,600,120,78.79,2.12,3.38,1.99,0.068155857,19.09,0.32,0.042898845,0.025257012,408.7,0.336,4.63,IBF,540,1.0,7,150,0.025,0.12,25,0.0,0,Synthetic,Single,741865231698718314,3,3.521455224,3.4178067996666663,0.47497675115238347,2.899564677,3.832400498,0.9328358210000003,0.577425373
PB600,600,120,78.79,2.12,3.38,1.99,0.068155857,19.09,0.32,0.042898845,0.025257012,408.7,0.336,4.63,IBF,720,1.0,7,150,0.025,0.12,25,0.0,0,Synthetic,Single,5733254180865877589,12,3.9878731345,3.238550649,1.6115949906450708,-0.987251244,4.653802497,5.641053741,0.521455224
PB600,600,120,78.79,2.12,3.38,1.99,0.068155857,19.09,0.32,0.042898845,0.025257012,408.7,0.336,4.63,CBZ,30,1.0,7,150,0.025,0.12,25,0.0,0,Synthetic,Single,2521957002364849440,3,3.46907994,3.5193564606666663,0.2303959626159921,3.318250377,3.770739065,0.45248868799999986,0.583710407
PB600,600,120,78.79,2.12,3.38,1.99,0.068155857,19.09,0.32,0.042898845,0.025257012,408.7,0.336,4.63,CBZ,60,1.0,7,150,0.025,0.12,25,0.0,0,Synthetic,Single,1576926578540372023,3,3.619909502,3.6199095023333334,0.37707390649999994,3.242835596,3.996983409,0.7541478129999999,0.56561086
PB600,600,120,78.79,2.12,3.38,1.99,0.068155857,19.09,0.32,0.042898845,0.025257012,408.7,0.336,4.63,CBZ,120,1.0,7,150,0.025,0.12,25,0.0,0,Synthetic,Single,14454853857174500785,3,3.921568627,3.770739064666666,0.32872541071945344,3.393665158,3.996983409,0.6033182509999997,0.529411765
PB600,600,120,78.79,2.12,3.38,1.99,0.068155857,19.09,0.32,0.042898845,0.025257012,408.7,0.336,4.63,CBZ,180,1.0,7,150,0.025,0.12,25,0.0,0,Synthetic,Single,6227497803072774388,3,4.600301659,4.600301659333334,0.1508295624999998,4.449472097,4.751131222,0.3016591249999996,0.447963801
PB600,600,120,78.79,2.12,3.38,1.99,0.068155857,19.09,0.32,0.042898845,0.025257012,408.7,0.336,4.63,CBZ,360,1.0,7,150,0.025,0.12,25,0.0,0,Synthetic,Single,9743332161890580353,3,4.600301659,4.5751633986666675,0.11519798081700597,4.449472097,4.67571644,0.2262443430000003,0.447963801
PB600,600,120,78.79,2.12,3.38,1.99,0.068155857,19.09,0.32,0.042898845,0.025257012,408.7,0.336,4.63,CBZ,540,1.0,7,150,0.025,0.12,25,0.0,0,Synthetic,Single,11787025835843549181,3,4.751131222,4.776269482,0.11519798125344141,4.67571644,4.901960784,0.2262443439999995,0.429864253
PB600,600,120,78.79,2.12,3.38,1.99,0.068155857,19.09,0.32,0.042898845,0.025257012,408.7,0.336,4.63,CBZ,720,1.0,7,150,0.025,0.12,25,0.0,0,Synthetic,Single,2745138070681387378,7,4.826546003,4.520262899285714,0.71285810739142,3.092006033,5.170421722,2.0784156890000003,0.42081448
PB800,800,120,75.05,2.25,3.52,2.77,0.083810793,24.95,0.029980013,0.046902065,0.036908728,472.92,0.658,6.25,IBF,30,1.0,7,150,0.025,0.12,25,0.0,0,Synthetic,Single,15953553129323897234,2,4.520295203,4.520295203,0.05435937686172368,4.481857319,4.558733087,0.07687576799999984,0.457564576
PB800,800,120,75.05,2.25,3.52,2.77,0.083810793,24.95,0.029980013,0.046902065,0.036908728,472.92,0.658,6.25,IBF,60,1.0,7,150,0.025,0.12,25,0.0,0,Synthetic,Single,3239608308610899565,3,4.712484625,4.789360393666667,0.20339416605390168,4.635608856,5.0199877,0.38437884399999955,0.434501845
PB800,800,120,75.05,2.25,3.52,2.77,0.083810793,24.95,0.029980013,0.046902065,0.036908728,472.92,0.658,6.25,IBF,120,1.0,7,150,0.025,0.12,25,0.0,0,Synthetic,Single,11790847577502814219,3,4.866236162,4.994362443666667,0.29104696318480267,4.789360394,5.327490775,0.5381303810000002,0.416051661
PB800,800,120,75.05,2.25,3.52,2.77,0.083810793,24.95,0.029980013,0.046902065,0.036908728,472.92,0.658,6.25,IBF,180,1.0,7,150,0.025,0.12,25,0.0,0,Synthetic,Single,12344897762132747990,2,5.0584255845,5.0584255845,0.05435937756883052,5.0199877,5.096863469,0.07687576899999993,0.39298893
PB800,800,120,75.05,2.25,3.52,2.77,0.083810793,24.95,0.029980013,0.046902065,0.036908728,472.92,0.658,6.25,IBF,360,1.0,7,150,0.025,0.12,25,0.0,0,Synthetic,Single,12628378825739221659,3,5.173739237,5.096863468333333,0.42802616547670785,4.635608856,5.481242312,0.8456334559999998,0.379151292
PB800,800,120,75.05,2.25,3.52,2.77,0.083810793,24.95,0.029980013,0.046902065,0.036908728,472.92,0.658,6.25,IBF,540,1.0,7,150,0.025,0.12,25,0.0,0,Synthetic,Single,14871431238927427911,3,5.250615006,5.173739237333333,0.3522890290229144,4.789360394,5.481242312,0.691881918,0.369926199
PB800,800,120,75.05,2.25,3.52,2.77,0.083810793,24.95,0.029980013,0.046902065,0.036908728,472.92,0.658,6.25,IBF,720,1.0,7,150,0.025,0.12,25,0.0,0,Synthetic,Single,17525109609069475328,6,5.4043665435,5.2910363401666665,0.43998435419530546,4.507710558,5.693950178,1.1862396199999994,0.35147601500000003
PB800,800,120,75.05,2.25,3.52,2.77,0.083810793,24.95,0.029980013,0.046902065,0.036908728,472.92,0.658,6.25,CBZ,30,1.0,7,150,0.025,0.12,25,0.0,0,Synthetic,Single,1514574243803737969,3,6.03259381,6.078243403666666,0.20919271842147683,5.895645029,6.306491372,0.4108463430000002,0.276088743
PB800,800,120,75.05,2.25,3.52,2.77,0.083810793,24.95,0.029980013,0.046902065,0.036908728,472.92,0.658,6.25,CBZ,60,1.0,7,150,0.025,0.12,25,0.0,0,Synthetic,Single,10165590335124184326,2,6.409202958,6.409202958,0.14525611793405033,6.306491372,6.511914544,0.2054231719999997,0.23089564499999998
PB800,800,120,75.05,2.25,3.52,2.77,0.083810793,24.95,0.029980013,0.046902065,0.036908728,472.92,0.658,6.25,CBZ,120,1.0,7,150,0.025,0.12,25,0.0,0,Synthetic,Single,5016250197719449952,3,6.785812106,6.762987309333333,0.3087681291760446,6.443440153,7.059709669,0.616269516,0.185702547
PB800,800,120,75.05,2.25,3.52,2.77,0.083810793,24.95,0.029980013,0.046902065,0.036908728,472.92,0.658,6.25,CBZ,180,1.0,7,150,0.025,0.12,25,0.0,0,Synthetic,Single,15920915165548103005,3,6.922760887,6.854286496666667,0.18116620862870628,6.648863325,6.991235278,0.3423719530000007,0.169268694
PB800,800,120,75.05,2.25,3.52,2.77,0.083810793,24.95,0.029980013,0.046902065,0.036908728,472.92,0.658,6.25,CBZ,360,1.0,7,150,0.025,0.12,25,0.0,0,Synthetic,Single,8607231739404609168,3,6.991235278,6.968410481333334,0.10459635942895613,6.854286497,7.059709669,0.2054231719999997,0.161051767
PB800,800,120,75.05,2.25,3.52,2.77,0.083810793,24.95,0.029980013,0.046902065,0.036908728,472.92,0.658,6.25,CBZ,540,1.0,7,150,0.025,0.12,25,0.0,0,Synthetic,Single,6519590476496403668,3,7.059709669,7.036884872000001,0.17232343737526512,6.854286497,7.19665845,0.3423719529999998,0.15283484
PB800,800,120,75.05,2.25,3.52,2.77,0.083810793,24.95,0.029980013,0.046902065,0.036908728,472.92,0.658,6.25,CBZ,720,1.0,7,150,0.025,0.12,25,0.0,0,Synthetic,Single,14750004714216159595,12,7.0231088445,7.031839274416666,0.20958391188469447,6.580388935,7.356781803,0.7763928679999994,0.157226939
PB600,600,120,78.79,2.12,3.38,1.99,0.068155857,19.09,0.32,0.042898845,0.025257012,408.7,0.336,4.63,IBF,720,0.5,7,150,0.025,0.12,25,0.0,0,Synthetic,Single,4638699997237969674,3,3.419409762,3.293290452666666,0.30406264242382014,2.946462353,3.513999243,0.5675368900000004,0.089670829
PB600,600,120,78.79,2.12,3.38,1.99,0.068155857,19.09,0.32,0.042898845,0.025257012,408.7,0.336,4.63,IBF,720,2.0,7,150,0.025,0.12,25,0.0,0,Synthetic,Single,17931166249636784485,3,4.568671964,4.568671963666667,0.47294740850000005,4.095724555,5.041619372,0.9458948170000001,1.451759364
PB600,600,120,78.79,2.12,3.38,1.99,0.068155857,19.09,0.32,0.042898845,0.025257012,408.7,0.336,4.63,IBF,720,3.0,7,150,0.025,0.12,25,0.0,0,Synthetic,Single,7906523010888670204,3,5.807794173,5.839324000666667,0.14448781996745222,5.713204692,5.996973137,0.28376844500000065,2.303064699
PB600,600,120,78.79,2.12,3.38,1.99,0.068155857,19.09,0.32,0.042898845,0.025257012,408.7,0.336,4.63,IBF,720,5.0,7,150,0.025,0.12,25,0.0,0,Synthetic,Single,14688820173526291166,3,7.623912221,7.655442048,0.8990148459183493,6.772606886,8.569807037,1.7972001510000002,4.085130533
PB600,600,120,78.79,2.12,3.38,1.99,0.068155857,19.09,0.32,0.042898845,0.025257012,408.7,0.336,4.63,IBF,720,7.0,7,150,0.025,0.12,25,0.0,0,Synthetic,Single,17768144420512728563,2,8.6360196745,8.6360196745,0.33442432004850736,8.39954597,8.872493379,0.47294740899999965,5.9636776395
PB600,600,120,78.79,2.12,3.38,1.99,0.068155857,19.09,0.32,0.042898845,0.025257012,408.7,0.336,4.63,CBZ,720,0.5,7,150,0.025,0.12,25,0.0,0,Synthetic,Single,8579724259648889229,3,2.887395201,2.815119977,0.19122226865548697,2.598294305,2.959670425,0.3613761200000001,0.153512576
PB600,600,120,78.79,2.12,3.38,1.99,0.068155857,19.09,0.32,0.042898845,0.025257012,408.7,0.336,4.63,CBZ,720,2.0,7,150,0.025,0.12,25,0.0,0,Synthetic,Single,18256237374311260226,3,7.292570107,7.244386624333333,0.15045287640459867,7.075744435,7.364845331,0.2891008959999999,1.124891587
PB600,600,120,78.79,2.12,3.38,1.99,0.068155857,19.09,0.32,0.042898845,0.025257012,408.7,0.336,4.63,CBZ,720,3.0,7,150,0.025,0.12,25,0.0,0,Synthetic,Single,3861496676312990239,2,9.37409656,9.37409656,0.15331890300652928,9.265683724,9.482509396,0.2168256719999988,1.875108413
PB600,600,120,78.79,2.12,3.38,1.99,0.068155857,19.09,0.32,0.042898845,0.025257012,408.7,0.336,4.63,CBZ,720,5.0,7,150,0.025,0.12,25,0.0,0,Synthetic,Single,4816457085212577481,3,12.48915872,12.5373422,0.1504528776856234,12.41688349,12.70598439,0.28910089999999933,3.501300954
PB600,600,120,78.79,2.12,3.38,1.99,0.068155857,19.09,0.32,0.042898845,0.025257012,408.7,0.336,4.63,CBZ,720,7.0,7,150,0.025,0.12,25,0.0,0,Synthetic,Single,16646435081185513064,3,15.13443192,15.15852366,0.6869315534186843,14.4839549,15.85718416,1.3732292599999987,5.18386817
PB800,800,120,75.05,2.25,3.52,2.77,0.083810793,24.95,0.029980013,0.046902065,0.036908728,472.92,0.658,6.25,IBF,720,0.5,7,150,0.025,0.12,25,0.0,0,Synthetic,Single,13882004842441325747,2,3.1583629894999996,3.1583629894999996,0.20969951985353838,3.010083037,3.306642942,0.29655990500000007,0.1209964415
PB800,800,120,75.05,2.25,3.52,2.77,0.083810793,24.95,0.029980013,0.046902065,0.036908728,472.92,0.658,6.25,IBF,720,2.0,7,150,0.025,0.12,25,0.0,0,Synthetic,Single,3195573885445634352,3,8.096085409,8.096085408999999,0.2965599049999996,7.799525504,8.392645314,0.5931198099999992,1.028469751
PB800,800,120,75.05,2.25,3.52,2.77,0.083810793,24.95,0.029980013,0.046902065,0.036908728,472.92,0.658,6.25,IBF,720,3.0,7,150,0.025,0.12,25,0.0,0,Synthetic,Single,16685056413505612305,2,11.38790036,11.38790036,0.8387980794141535,10.79478055,11.98102017,1.1862396200000003,1.6334519575
PB800,800,120,75.05,2.25,3.52,2.77,0.083810793,24.95,0.029980013,0.046902065,0.036908728,472.92,0.658,6.25,IBF,720,5.0,7,150,0.025,0.12,25,0.0,0,Synthetic,Single,12615330013127249511,3,18.26809015,17.972444640000003,0.5144505363359606,17.37841044,18.27083333,0.8924228899999989,2.807829181
PB800,800,120,75.05,2.25,3.52,2.77,0.083810793,24.95,0.029980013,0.046902065,0.036908728,472.92,0.658,6.25,IBF,720,7.0,7,150,0.025,0.12,25,0.0,0,Synthetic,Single,12897520793021774794,2,23.962040334999998,23.962040334999998,0.41939903970707737,23.66548043,24.25860024,0.593119810000001,4.1245551605
PB800,800,120,75.05,2.25,3.52,2.77,0.083810793,24.95,0.029980013,0.046902065,0.036908728,472.92,0.658,6.25,CBZ,720,0.5,7,150,0.025,0.12,25,0.0,0,Synthetic,Single,16535772593130774120,3,3.811629153,3.811629153,0.0669882100000001,3.744640943,3.878617363,0.1339764200000002,0.042604502
PB800,800,120,75.05,2.25,3.52,2.77,0.083810793,24.95,0.029980013,0.046902065,0.036908728,472.92,0.658,6.25,CBZ,720,2.0,7,150,0.025,0.12,25,0.0,0,Synthetic,Single,12243699223279693851,3,11.82341908,11.979724903333334,0.33044499308624126,11.75643087,12.35932476,0.6028938899999989,0.581189711
PB800,800,120,75.05,2.25,3.52,2.77,0.083810793,24.95,0.029980013,0.046902065,0.036908728,472.92,0.658,6.25,CBZ,720,3.0,7,150,0.025,0.12,25,0.0,0,Synthetic,Single,4312049738884130310,3,15.66854234,15.847177566666668,0.5577883164883888,15.4005895,16.47240086,1.0718113599999999,1.11977492
PB800,800,120,75.05,2.25,3.52,2.77,0.083810793,24.95,0.029980013,0.046902065,0.036908728,472.92,0.658,6.25,CBZ,720,5.0,7,150,0.025,0.12,25,0.0,0,Synthetic,Single,5854617717337756324,3,20.61227224,20.3443194,0.8366824747325816,19.40648446,21.0142015,1.6077170399999972,2.526527331
PB800,800,120,75.05,2.25,3.52,2.77,0.083810793,24.95,0.029980013,0.046902065,0.036908728,472.92,0.658,6.25,CBZ,720,7.0,7,150,0.025,0.12,25,0.0,0,Synthetic,Single,6751492380456087949,3,25.35503751,25.042425863333335,0.9119586385222871,24.01527331,25.75696677,1.741693459999997,3.957395498
PB600,600,120,78.79,2.12,3.38,1.99,0.068155857,19.09,0.32,0.042898845,0.025257012,408.7,0.336,4.63,IBF,720,1.0,7,150,0.025,0.12,15,0.0,0,Synthetic,Single,9782494289855406605,3,3.754664179,2.225849917,2.7837128512705105,-0.987251244,3.910136816,4.89738806,0.549440299
PB600,600,120,78.79,2.12,3.38,1.99,0.068155857,19.09,0.32,0.042898845,0.025257012,408.7,0.336,4.63,IBF,720,1.0,7,150,0.025,0.12,35,0.0,0,Synthetic,Single,8735380676737306261,2,3.4906022245,3.4906022245,0.1356169507228938,3.394706559,3.58649789,0.19179133100000012,0.581127733
PB600,600,120,78.79,2.12,3.38,1.99,0.068155857,19.09,0.32,0.042898845,0.025257012,408.7,0.336,4.63,IBF,720,1.0,7,150,0.025,0.12,45,0.0,0,Synthetic,Single,14417663452655608841,2,3.4426543919999997,3.4426543919999997,0.06780847571500032,3.394706559,3.490602225,0.0958956660000001,0.586881473
PB600,600,120,78.79,2.12,3.38,1.99,0.068155857,19.09,0.32,0.042898845,0.025257012,408.7,0.336,4.63,CBZ,720,1.0,7,150,0.025,0.12,15,0.0,0,Synthetic,Single,969838696704097738,3,4.355425056,4.355425056,0.20973154399999983,4.145693512,4.5651566,0.41946308799999965,0.477348993
PB600,600,120,78.79,2.12,3.38,1.99,0.068155857,19.09,0.32,0.042898845,0.025257012,408.7,0.336,4.63,CBZ,720,1.0,7,150,0.025,0.12,35,0.0,0,Synthetic,Single,8961801212487542066,3,4.452153802,4.596704249999999,0.3824445373109741,4.307603354,5.030355594,0.7227522400000002,0.465741544
PB600,600,120,78.79,2.12,3.38,1.99,0.068155857,19.09,0.32,0.042898845,0.025257012,408.7,0.336,4.63,CBZ,720,1.0,7,150,0.025,0.12,45,0.0,0,Synthetic,Single,4230070745459176222,3,4.005872483,3.7262304250000002,0.5460185736642217,3.097035794,4.075782998,0.9787472040000003,0.519295302
PB800,800,120,75.05,2.25,3.52,2.77,0.083810793,24.95,0.029980013,0.046902065,0.036908728,472.92,0.658,6.25,IBF,720,1.0,7,150,0.025,0.12,15,0.0,0,Synthetic,Single,16981588077118001944,3,5.887993863,5.728167753666667,0.3630551299132575,5.31261987,5.983889528,0.6712696579999999,0.293440736
PB800,800,120,75.05,2.25,3.52,2.77,0.083810793,24.95,0.029980013,0.046902065,0.036908728,472.92,0.658,6.25,IBF,720,1.0,7,150,0.025,0.12,35,0.0,0,Synthetic,Single,4368985939101191104,3,4.737245876,4.673315432666667,0.29296609775104576,4.353663214,4.929037208,0.5753739939999996,0.431530495
PB800,800,120,75.05,2.25,3.52,2.77,0.083810793,24.95,0.029980013,0.046902065,0.036908728,472.92,0.658,6.25,IBF,720,1.0,7,150,0.025,0.12,45,0.0,0,Synthetic,Single,1962750076639572076,3,5.024932873,4.801176320333334,0.4730420850842954,4.257767549,5.120828539,0.8630609899999993,0.397008055
PB800,800,120,75.05,2.25,3.52,2.77,0.083810793,24.95,0.029980013,0.046902065,0.036908728,472.92,0.658,6.25,CBZ,720,1.0,7,150,0.025,0.12,15,0.0,0,Synthetic,Single,16814135709255667619,3,7.081935123,6.988721103666666,0.22473086258640657,6.73238255,7.151845638,0.41946308800000054,0.150167785
PB800,800,120,75.05,2.25,3.52,2.77,0.083810793,24.95,0.029980013,0.046902065,0.036908728,472.92,0.658,6.25,CBZ,720,1.0,7,150,0.025,0.12,35,0.0,0,Synthetic,Single,8453574395239298091,3,6.522651007,6.615865026000001,0.22473086201608256,6.452740492,6.872203579,0.41946308699999957,0.217281879
PB800,800,120,75.05,2.25,3.52,2.77,0.083810793,24.95,0.029980013,0.046902065,0.036908728,472.92,0.658,6.25,CBZ,720,1.0,7,150,0.025,0.12,45,0.0,0,Synthetic,Single,10518560760056121119,2,6.8022930645,6.8022930645,0.09886839775838102,6.73238255,6.872203579,0.13982102900000015,0.183724832
PB600,600,120,78.79,2.12,3.38,1.99,0.068155857,19.09,0.32,0.042898845,0.025257012,408.7,0.336,4.63,IBF,720,1.0,7,150,0.025,0.12,25,0.1,0,Synthetic,Single,8743948845105463602,2,2.361995754,2.361995754,1.1259662121525515,1.56581741,3.158174098,1.592356688,0.7165605095
PB600,600,120,78.79,2.12,3.38,1.99,0.068155857,19.09,0.32,0.042898845,0.025257012,408.7,0.336,4.63,IBF,720,1.0,7,150,0.025,0.12,25,0.2,0,Synthetic,Single,7454731212362866075,3,4.516129032,4.516129032333333,0.2688172044999999,4.247311828,4.784946237,0.5376344089999998,0.458064516
PB600,600,120,78.79,2.12,3.38,1.99,0.068155857,19.09,0.32,0.042898845,0.025257012,408.7,0.336,4.63,IBF,720,1.0,7,150,0.025,0.12,25,0.5,0,Synthetic,Single,9273002584874128174,1,5.887681159,5.887681159,0.0,5.887681159,5.887681159,0.0,0.293478261
PB600,600,120,78.79,2.12,3.38,1.99,0.068155857,19.09,0.32,0.042898845,0.025257012,408.7,0.336,4.63,CBZ,720,1.0,7,150,0.025,0.12,25,0.1,0,Synthetic,Single,11766646487813938965,2,5.4102344195,5.4102344195,0.25268252582754214,5.231560892,5.588907947,0.35734705499999997,0.3507718695
PB600,600,120,78.79,2.12,3.38,1.99,0.068155857,19.09,0.32,0.042898845,0.025257012,408.7,0.336,4.63,CBZ,720,1.0,7,150,0.025,0.12,25,0.2,0,Synthetic,Single,6729119051242813472,2,5.60592324,5.60592324,0.1068459927271834,5.530371714,5.681474766,0.15110305199999985,0.32728921099999997
PB600,600,120,78.79,2.12,3.38,1.99,0.068155857,19.09,0.32,0.042898845,0.025257012,408.7,0.336,4.63,CBZ,720,1.0,7,150,0.025,0.12,25,0.5,0,Synthetic,Single,798606921766426585,2,6.328680898,6.328680898,0.04837895337758718,6.294471812,6.362889984,0.06841817199999944,0.2405582925
PB600,600,120,78.79,2.12,3.38,2.77,0.078055591,19.09,0.32,0.042898845,0.035156746,408.7,0.336,4.63,CBZ,720,1.0,7,150,0.025,0.12,25,0.5,0,Synthetic,Single,3654120116730440945,1,6.294471812,6.294471812,0.0,6.294471812,6.294471812,0.0,0.244663383
PB800,800,120,75.05,2.25,3.52,2.77,0.083810793,24.95,0.029980013,0.046902065,0.036908728,472.92,0.658,6.25,IBF,720,1.0,7,150,0.025,0.12,25,0.1,0,Synthetic,Single,11408580608251775291,3,6.342887473,6.254423213,0.40539416971221526,5.812101911,6.608280255,0.7961783440000003,0.238853503
PB800,800,120,75.05,2.25,3.52,2.77,0.083810793,24.95,0.029980013,0.046902065,0.036908728,472.92,0.658,6.25,IBF,720,1.0,7,150,0.025,0.12,25,0.2,0,Synthetic,Single,14175388875336343442,2,6.801075269,6.801075269,0.1900824678480071,6.666666667,6.935483871,0.2688172039999994,0.1838709675
PB800,800,120,75.05,2.25,3.52,2.77,0.083810793,24.95,0.029980013,0.046902065,0.036908728,472.92,0.658,6.25,IBF,720,1.0,7,150,0.025,0.12,25,0.5,0,Synthetic,Single,3555680831320761087,3,7.699275362,7.6237922703333325,0.569884845739098,7.019927536,8.152173913,1.1322463770000004,0.076086957
PB800,800,120,75.05,2.25,3.52,2.77,0.083810793,24.95,0.029980013,0.046902065,0.036908728,472.92,0.658,6.25,CBZ,720,1.0,7,150,0.025,0.12,25,0.1,0,Synthetic,Single,13112993294266144816,2,7.274363234,7.274363234,0.34259049473899816,7.032115172,7.516611296,0.48449612399999964,0.127076412
PB800,800,120,75.05,2.25,3.52,2.77,0.083810793,24.95,0.029980013,0.046902065,0.036908728,472.92,0.658,6.25,CBZ,720,1.0,7,150,0.025,0.12,25,0.2,0,Synthetic,Single,448869715081788645,2,7.437897169499999,7.437897169499999,0.25531007381524806,7.257365685,7.618428654,0.3610629689999998,0.10745234000000001
PB800,800,120,75.05,2.25,3.52,2.77,0.083810793,24.95,0.029980013,0.046902065,0.036908728,472.92,0.658,6.25,CBZ,720,1.0,7,150,0.025,0.12,25,0.5,0,Synthetic,Single,545046568759867788,3,8.004926108,7.9731386109999995,0.1865598417640684,7.772727273,8.141762452,0.36903517899999994,0.039408867
GCRB,800,120,83.5,1.8,3.7,3.4,0.08502994,7.6,0.022,0.044,0.04,3.8,0.014,5.59,ALA,30,10.02,7,150,0.02,0.05,25,0.0,0,Synthetic,Single,4148735206806841230,3,5.234065282,5.3432600783333335,0.22178782528432345,5.197240399,5.598474554,0.40123415500000004,9.758
GCRB,800,120,83.5,1.8,3.7,3.4,0.08502994,7.6,0.022,0.044,0.04,3.8,0.014,5.59,ALA,60,10.02,7,150,0.02,0.05,25,0.0,0,Synthetic,Single,16686286222941911493,3,8.505371504,8.389021161666667,0.2573752741266349,8.094014869,8.567677112,0.4736622429999997,9.595
GCRB,800,120,83.5,1.8,3.7,3.4,0.08502994,7.6,0.022,0.044,0.04,3.8,0.014,5.59,ALA,120,10.02,7,150,0.02,0.05,25,0.0,0,Synthetic,Single,1131363245509232367,3,9.976796107,9.996575664666667,0.20699912865903183,9.800176287,10.2127546,0.4125783130000009,9.521
GCRB,800,120,83.5,1.8,3.7,3.4,0.08502994,7.6,0.022,0.044,0.04,3.8,0.014,5.59,ALA,240,10.02,7,150,0.02,0.05,25,0.0,0,Synthetic,Single,17521038317806543940,3,10.47663718,10.518581476666668,0.21247148820442205,10.33021027,10.74889698,0.41868670999999935,9.496
GCRB,800,120,83.5,1.8,3.7,3.4,0.08502994,7.6,0.022,0.044,0.04,3.8,0.014,5.59,ALA,480,10.02,7,150,0.02,0.05,25,0.0,0,Synthetic,Single,2830930473354615875,3,10.91591789,10.982004886666667,0.1294040871162929,10.89898892,11.13110785,0.2321189299999986,9.474
GCRB,800,120,83.5,1.8,3.7,3.4,0.08502994,7.6,0.022,0.044,0.04,3.8,0.014,5.59,ALA,720,10.02,7,150,0.02,0.05,25,0.0,0,Synthetic,Single,160904994430030632,3,11.42797575,11.453689173333332,0.28847881189831187,11.17892784,11.75416393,0.5752360900000006,9.449
GCRB,800,120,83.5,1.8,3.7,3.4,0.08502994,7.6,0.022,0.044,0.04,3.8,0.014,5.59,ALA,960,10.02,7,150,0.02,0.05,25,0.0,0,Synthetic,Single,6091352380723401300,3,11.5986617,11.707391096666667,0.21093334613700213,11.57300645,11.95050514,0.37749869000000125,9.44
GCRB,800,120,83.5,1.8,3.7,3.4,0.08502994,7.6,0.022,0.044,0.04,3.8,0.014,5.59,ALA,1440,10.02,7,150,0.02,0.05,25,0.0,0,Synthetic,Single,15412847921528205124,3,11.72205124,11.757072693333333,0.1730159996844049,11.60424652,11.94492032,0.34067379999999936,9.434
GCRB-N,800,120,82.9,1.4,3.6,1.3,0.059107358,10.8,0.017,0.043,0.015,405.33,0.293,3.05,ALA,30,10.02,7,150,0.02,0.05,25,0.0,0,Synthetic,Single,1650889088386385537,3,30.36347037,30.276847540000002,0.2008421172332318,30.04723014,30.41984211,0.37261197000000124,8.502
GCRB-N,800,120,82.9,1.4,3.6,1.3,0.059107358,10.8,0.017,0.043,0.015,405.33,0.293,3.05,ALA,60,10.02,7,150,0.02,0.05,25,0.0,0,Synthetic,Single,10042961065640289498,3,47.79734747,47.279355746666674,0.9737377613680145,46.15610954,47.88461023,1.728500689999997,7.63
GCRB-N,800,120,82.9,1.4,3.6,1.3,0.059107358,10.8,0.017,0.043,0.015,405.33,0.293,3.05,ALA,120,10.02,7,150,0.02,0.05,25,0.0,0,Synthetic,Single,14814095991422283752,3,64.0917475,64.67658249333333,1.0872471193792985,64.0069281,65.93107188,1.9241437800000085,6.815
GCRB-N,800,120,82.9,1.4,3.6,1.3,0.059107358,10.8,0.017,0.043,0.015,405.33,0.293,3.05,ALA,240,10.02,7,150,0.02,0.05,25,0.0,0,Synthetic,Single,2729053111285095571,3,78.56008708,79.02833903,1.8617725341294182,77.44539262,81.07953739,3.634144769999992,6.092
GCRB-N,800,120,82.9,1.4,3.6,1.3,0.059107358,10.8,0.017,0.043,0.015,405.33,0.293,3.05,ALA,480,10.02,7,150,0.02,0.05,25,0.0,0,Synthetic,Single,9461285733210899604,3,95.91804558,95.56765652333333,0.6880827712375834,94.77490347,96.01002052,1.2351170499999995,5.224
GCRB-N,800,120,82.9,1.4,3.6,1.3,0.059107358,10.8,0.017,0.043,0.015,405.33,0.293,3.05,ALA,720,10.02,7,150,0.02,0.05,25,0.0,0,Synthetic,Single,16689376355185515055,3,104.9300195,104.846829,0.37386008249037356,104.4383811,105.1720864,0.7337052999999969,4.773
GCRB-N,800,120,82.9,1.4,3.6,1.3,0.059107358,10.8,0.017,0.043,0.015,405.33,0.293,3.05,ALA,960,10.02,7,150,0.02,0.05,25,0.0,0,Synthetic,Single,17485915581583553027,3,113.4308082,113.38106843333333,0.25489560576506937,113.1049691,113.607428,0.5024588999999935,4.348
GCRB-N,800,120,82.9,1.4,3.6,1.3,0.059107358,10.8,0.017,0.043,0.015,405.33,0.293,3.05,ALA,1440,10.02,7,150,0.02,0.05,25,0.0,0,Synthetic,Single,10670496052350020499,3,113.8842255,113.4158572,0.9818793784665092,112.2874916,114.0758545,1.7883629000000099,4.326
GCRB,800,120,83.5,1.8,3.7,3.4,0.08502994,7.6,0.022,0.044,0.04,3.8,0.014,5.59,DIU,30,10.01,7,150,0.02,0.05,25,0.0,0,Synthetic,Single,6881680342154719082,3,3.705309445,3.3450285010000003,0.6734452959414985,2.568082535,3.761693523,1.193610988,9.825
GCRB,800,120,83.5,1.8,3.7,3.4,0.08502994,7.6,0.022,0.044,0.04,3.8,0.014,5.59,DIU,60,10.01,7,150,0.02,0.05,25,0.0,0,Synthetic,Single,4543053897758384877,3,4.27780763,4.349545640666666,0.43428439158879467,3.955597038,4.815232254,0.8596352159999996,9.796
GCRB,800,120,83.5,1.8,3.7,3.4,0.08502994,7.6,0.022,0.044,0.04,3.8,0.014,5.59,DIU,120,10.01,7,150,0.02,0.05,25,0.0,0,Synthetic,Single,12868618056911045219,3,5.893522263,5.829997681000001,0.1310360753448552,5.679307161,5.917163619,0.23785645800000044,9.715
GCRB,800,120,83.5,1.8,3.7,3.4,0.08502994,7.6,0.022,0.044,0.04,3.8,0.014,5.59,DIU,240,10.01,7,150,0.02,0.05,25,0.0,0,Synthetic,Single,13891335910227168060,3,7.133971994,7.105594968000001,0.41123990139450917,6.680901504,7.501911406,0.8210099019999992,9.653
GCRB,800,120,83.5,1.8,3.7,3.4,0.08502994,7.6,0.022,0.044,0.04,3.8,0.014,5.59,DIU,480,10.01,7,150,0.02,0.05,25,0.0,0,Synthetic,Single,16228501341617414735,3,7.879618137,7.8782862300000005,0.22420737459909446,7.653415869,8.101824684,0.4484088150000005,9.616
GCRB,800,120,83.5,1.8,3.7,3.4,0.08502994,7.6,0.022,0.044,0.04,3.8,0.014,5.59,DIU,720,10.01,7,150,0.02,0.05,25,0.0,0,Synthetic,Single,10537734644424079080,3,8.321145431,8.311156125666665,0.021364500106035727,8.286626832,8.325696114,0.039069281999999816,9.594
GCRB,800,120,83.5,1.8,3.7,3.4,0.08502994,7.6,0.022,0.044,0.04,3.8,0.014,5.59,DIU,960,10.01,7,150,0.02,0.05,25,0.0,0,Synthetic,Single,6003517218166565196,3,9.23106015,9.271868312,0.08018655225704516,9.220293899,9.364250887,0.14395698800000112,9.548
GCRB,800,120,83.5,1.8,3.7,3.4,0.08502994,7.6,0.022,0.044,0.04,3.8,0.014,5.59,DIU,1440,10.01,7,150,0.02,0.05,25,0.0,0,Synthetic,Single,12954864437147827772,3,9.23106015,9.308865739,0.14418760245123863,9.220293899,9.475243168,0.2549492690000008,9.548
GCRB-N,800,120,82.9,1.4,3.6,1.3,0.059107358,10.8,0.017,0.043,0.015,405.33,0.293,3.05,DIU,30,10.01,7,150,0.02,0.05,25,0.0,0,Synthetic,Single,919380948240731149,3,66.97146452,66.98604151,0.03068697532827308,66.96535995,67.02130006,0.05594010999999455,6.661
GCRB-N,800,120,82.9,1.4,3.6,1.3,0.059107358,10.8,0.017,0.043,0.015,405.33,0.293,3.05,DIU,60,10.01,7,150,0.02,0.05,25,0.0,0,Synthetic,Single,18066266607024170890,3,83.10152874,83.19239442000001,0.2520113976361367,82.99841691,83.47723761,0.4788207,5.855
GCRB-N,800,120,82.9,1.4,3.6,1.3,0.059107358,10.8,0.017,0.043,0.015,405.33,0.293,3.05,DIU,120,10.01,7,150,0.02,0.05,25,0.0,0,Synthetic,Single,17448317176544428284,3,98.59705009,98.51439783333332,0.27250938745991904,98.21013099,98.73601242,0.5258814299999983,5.08
GCRB-N,800,120,82.9,1.4,3.6,1.3,0.059107358,10.8,0.017,0.043,0.015,405.33,0.293,3.05,DIU,240,10.01,7,150,0.02,0.05,25,0.0,0,Synthetic,Single,962552806549531811,3,124.3419316,124.41503853333334,0.7465597705463042,123.7077217,125.1954623,1.4877406000000093,3.793
GCRB-N,800,120,82.9,1.4,3.6,1.3,0.059107358,10.8,0.017,0.043,0.015,405.33,0.293,3.05,DIU,480,10.01,7,150,0.02,0.05,25,0.0,0,Synthetic,Single,3989955081928709176,3,146.7603745,146.7663681,0.06027072772881565,146.7093181,146.8294117,0.12009360000001834,2.672
GCRB-N,800,120,82.9,1.4,3.6,1.3,0.059107358,10.8,0.017,0.043,0.015,405.33,0.293,3.05,DIU,720,10.01,7,150,0.02,0.05,25,0.0,0,Synthetic,Single,14951693179814658911,3,153.5760775,153.50515343333333,0.13149174168654462,153.353427,153.5859558,0.232528799999983,2.331
GCRB-N,800,120,82.9,1.4,3.6,1.3,0.059107358,10.8,0.017,0.043,0.015,405.33,0.293,3.05,DIU,960,10.01,7,150,0.02,0.05,25,0.0,0,Synthetic,Single,11268116004064956563,3,160.7324158,161.13487383333333,0.7907523102747185,160.6263072,162.0458985,1.4195912999999791,1.973
GCRB-N,800,120,82.9,1.4,3.6,1.3,0.059107358,10.8,0.017,0.043,0.015,405.33,0.293,3.05,DIU,1440,10.01,7,150,0.02,0.05,25,0.0,0,Synthetic,Single,18317379548080904099,3,161.0959155,161.52031300000002,0.7458695794525414,161.0834844,162.3815391,1.2980546999999945,1.955
GCRB,800,120,83.5,1.8,3.7,3.4,0.08502994,7.6,0.022,0.044,0.04,3.8,0.014,5.59,SIM,30,10.22,7,150,0.02,0.05,25,0.0,0,Synthetic,Single,12911595339082294133,3,2.79217794,2.801186995,0.0215980483251792,2.785551925,2.82583112,0.0402791950000001,10.08
GCRB,800,120,83.5,1.8,3.7,3.4,0.08502994,7.6,0.022,0.044,0.04,3.8,0.014,5.59,SIM,60,10.22,7,150,0.02,0.05,25,0.0,0,Synthetic,Single,13251832431809861994,3,3.285641671,3.3924135053333333,0.3841814739072942,3.072911723,3.818687122,0.7457753990000002,10.056
GCRB,800,120,83.5,1.8,3.7,3.4,0.08502994,7.6,0.022,0.044,0.04,3.8,0.014,5.59,SIM,120,10.22,7,150,0.02,0.05,25,0.0,0,Synthetic,Single,857291316126879820,3,3.841006329,3.899129265666667,0.1238551769204883,3.815025377,4.041356091,0.22633071399999993,10.028
GCRB,800,120,83.5,1.8,3.7,3.4,0.08502994,7.6,0.022,0.044,0.04,3.8,0.014,5.59,SIM,240,10.22,7,150,0.02,0.05,25,0.0,0,Synthetic,Single,2580541194873097651,3,4.559580193,4.617703129666666,0.1132803357480662,4.545281951,4.748247245,0.20296529400000018,9.992
GCRB,800,120,83.5,1.8,3.7,3.4,0.08502994,7.6,0.022,0.044,0.04,3.8,0.014,5.59,SIM,480,10.22,7,150,0.02,0.05,25,0.0,0,Synthetic,Single,4926704663018204312,3,5.615732073,5.603293764666667,0.025412621056319647,5.574057928,5.620091293,0.04603336499999955,9.939
GCRB,800,120,83.5,1.8,3.7,3.4,0.08502994,7.6,0.022,0.044,0.04,3.8,0.014,5.59,SIM,720,10.22,7,150,0.02,0.05,25,0.0,0,Synthetic,Single,10160655538335327135,3,5.98382463,5.980802237333333,0.013166096137842111,5.966387749,5.992194333,0.025806583999999688,9.921
GCRB,800,120,83.5,1.8,3.7,3.4,0.08502994,7.6,0.022,0.044,0.04,3.8,0.014,5.59,SIM,960,10.22,7,150,0.02,0.05,25,0.0,0,Synthetic,Single,8650115492532836579,3,6.48618117,6.489436054666666,0.01766325351267821,6.473626616,6.508500378,0.03487376200000014,9.896
GCRB,800,120,83.5,1.8,3.7,3.4,0.08502994,7.6,0.022,0.044,0.04,3.8,0.014,5.59,SIM,1440,10.22,7,150,0.02,0.05,25,0.0,0,Synthetic,Single,7054960043939344563,3,6.48618117,6.500944396333334,0.06491611295333187,6.444681394,6.571970625,0.12728923099999978,9.896
GCRB-N,800,120,82.9,1.4,3.6,1.3,0.059107358,10.8,0.017,0.043,0.015,405.33,0.293,3.05,SIM,30,10.22,7,150,0.02,0.05,25,0.0,0,Synthetic,Single,9194609709325732842,3,26.42403396,26.382708553333334,0.08711584794756921,26.28262086,26.44147084,0.1588499799999994,8.899
GCRB-N,800,120,82.9,1.4,3.6,1.3,0.059107358,10.8,0.017,0.043,0.015,405.33,0.293,3.05,SIM,60,10.22,7,150,0.02,0.05,25,0.0,0,Synthetic,Single,16198920204232538357,3,42.1531468,42.1496013,0.06572162540372224,42.08217869,42.21347841,0.13129972000000123,8.112
GCRB-N,800,120,82.9,1.4,3.6,1.3,0.059107358,10.8,0.017,0.043,0.015,405.33,0.293,3.05,SIM,120,10.22,7,150,0.02,0.05,25,0.0,0,Synthetic,Single,8334183993629011667,3,56.61477276,56.61366842333333,0.34115391555533237,56.27196368,56.95426883,0.6823051499999977,7.389
GCRB-N,800,120,82.9,1.4,3.6,1.3,0.059107358,10.8,0.017,0.043,0.015,405.33,0.293,3.05,SIM,240,10.22,7,150,0.02,0.05,25,0.0,0,Synthetic,Single,6815405159900674860,3,72.66315489,72.53191329666667,0.5337782535591539,71.94475539,72.98782961,1.0430742200000083,6.587
GCRB-N,800,120,82.9,1.4,3.6,1.3,0.059107358,10.8,0.017,0.043,0.015,405.33,0.293,3.05,SIM,480,10.22,7,150,0.02,0.05,25,0.0,0,Synthetic,Single,5790935824270287343,3,85.40811991,86.03061656,1.0845443353147732,85.40079642,87.28293335,1.8821369299999873,5.95
GCRB-N,800,120,82.9,1.4,3.6,1.3,0.059107358,10.8,0.017,0.043,0.015,405.33,0.293,3.05,SIM,720,10.22,7,150,0.02,0.05,25,0.0,0,Synthetic,Single,12116383892463645224,3,92.77485338,92.77514399333332,0.017002822795167846,92.75828834,92.79229026,0.03400192000000857,5.581
GCRB-N,800,120,82.9,1.4,3.6,1.3,0.059107358,10.8,0.017,0.043,0.015,405.33,0.293,3.05,SIM,960,10.22,7,150,0.02,0.05,25,0.0,0,Synthetic,Single,8121807144770155004,3,96.99527605,96.79190389333333,0.48888892539930107,96.23415619,97.14627944,0.9121232500000076,5.37
GCRB-N,800,120,82.9,1.4,3.6,1.3,0.059107358,10.8,0.017,0.043,0.015,405.33,0.293,3.05,SIM,1440,10.22,7,150,0.02,0.05,25,0.0,0,Synthetic,Single,14556834406185143340,3,96.46920535,96.92564477,0.9590960795097455,96.28001519,98.02771377,1.747698580000005,5.397
GCRB,800,120,83.5,1.8,3.7,3.4,0.08502994,7.6,0.022,0.044,0.04,3.8,0.014,5.59,ALA,1440,10.0,7,150,0.02,0.05,25,0.0,0,Synthetic,Single,10492819855780410366,12,8.305096708,7.504500532583333,3.767558620268432,1.547407205,11.8519107,10.304503494999999,9.5845
GCRB,800,120,83.5,1.8,3.7,3.4,0.08502994,7.6,0.022,0.044,0.04,3.8,0.014,5.59,ALA,1440,20.0,7,150,0.02,0.05,25,0.0,0,Synthetic,Single,8837797650235256778,3,16.64834896,16.648348956666666,4.611665785,12.03668317,21.26001474,9.22333157,19.168
GCRB,800,120,83.5,1.8,3.7,3.4,0.08502994,7.6,0.022,0.044,0.04,3.8,0.014,5.59,ALA,1440,30.0,7,150,0.02,0.05,25,0.0,0,Synthetic,Single,18197624565931386428,3,10.22386948,10.223869482666666,4.1255180959999995,6.098351388,14.34938758,8.251036192,29.489
GCRB,800,120,83.5,1.8,3.7,3.4,0.08502994,7.6,0.022,0.044,0.04,3.8,0.014,5.59,ALA,1440,40.0,7,150,0.02,0.05,25,0.0,0,Synthetic,Single,9459397314061460827,3,17.32261103,17.322611033333335,0.023669114999998974,17.29894192,17.34628015,0.047338229999997594,39.134
