Repository: Rattandeep0500/Adaptive-drst

<svg width="900" height="220" viewBox="0 0 900 220" xmlns="http://www.w3.org/2000/svg" role="img" aria-label="Adaptive-DRST animated hero banner">
  <defs>
    <linearGradient id="bgGrad" x1="0" y1="0" x2="1" y2="1">
      <stop offset="0%" stop-color="#05070d"/>
      <stop offset="100%" stop-color="#0d1424"/>
    </linearGradient>
    <linearGradient id="titleGrad" x1="0" y1="0" x2="1" y2="0">
      <stop offset="0%" stop-color="#22d3ee"/>
      <stop offset="55%" stop-color="#a78bfa"/>
      <stop offset="100%" stop-color="#34d399"/>
    </linearGradient>
  </defs>
  <rect width="900" height="220" rx="14" fill="url(#bgGrad)"/>

File: results/water/biochar_ec/biochar_ec_unique_conditions.csv (part 2 of 9)
Adsorbent,Pyrolysis temperature ,Pyrolysis time,C,H,O,N,(O+N)/C,Ash,H/C,O/C,N/C,Surface area,Pore volume,Average pore size,Pollutant,Adsorption time,Initial concentration,Solution pH,RPM,Volume,Adsorbent dosage,Adsorption temperature,Ion concentration,Humic acid,Wastewater type,Adsorption type,_condition_signature,n_replicates,Capacity,capacity_mean,capacity_std,capacity_min,capacity_max,capacity_spread,Final concentration
GCRB,800,120,83.5,1.8,3.7,3.4,0.08502994,7.6,0.022,0.044,0.04,3.8,0.014,5.59,ALA,1440,50.0,7,150,0.02,0.05,25,0.0,0,Synthetic,Single,16074325632451800829,3,19.68877041,19.68877041,2.5826817700000007,17.10608864,22.27145218,5.165363540000001,49.016
GCRB-N,800,120,82.9,1.4,3.6,1.3,0.059107358,10.8,0.017,0.043,0.015,405.33,0.293,3.05,ALA,1441,10.0,7,150,0.02,0.05,25,0.0,0,Synthetic,Single,5764508268286414455,2,105.68467032000001,105.68467032000001,23.61787048906004,88.98431394,122.3850267,33.40071275999999,4.716
GCRB-N,800,120,82.9,1.4,3.6,1.3,0.059107358,10.8,0.017,0.043,0.015,405.33,0.293,3.05,ALA,1442,20.0,7,150,0.02,0.05,25,0.0,0,Synthetic,Single,13323255289318525314,1,145.2503699,145.2503699,0.0,145.2503699,145.2503699,0.0,12.737
GCRB-N,800,120,82.9,1.4,3.6,1.3,0.059107358,10.8,0.017,0.043,0.015,405.33,0.293,3.05,ALA,1443,30.0,7,150,0.02,0.05,25,0.0,0,Synthetic,Single,2792764066210024791,1,156.9202649,156.9202649,0.0,156.9202649,156.9202649,0.0,22.154
GCRB-N,800,120,82.9,1.4,3.6,1.3,0.059107358,10.8,0.017,0.043,0.015,405.33,0.293,3.05,ALA,1444,40.0,7,150,0.02,0.05,25,0.0,0,Synthetic,Single,17106177709835231706,1,179.1363026,179.1363026,0.0,179.1363026,179.1363026,0.0,31.043
GCRB-N,800,120,82.9,1.4,3.6,1.3,0.059107358,10.8,0.017,0.043,0.015,405.33,0.293,3.05,ALA,1445,50.0,7,150,0.02,0.05,25,0.0,0,Synthetic,Single,16094576089784857173,1,190.4523133,190.4523133,0.0,190.4523133,190.4523133,0.0,40.477
GCRB-N,800,120,82.9,1.4,3.6,1.3,0.059107358,10.8,0.017,0.043,0.015,405.33,0.293,3.05,ALA,1446,10.0,7,150,0.02,0.05,25,0.0,0,Synthetic,Single,4598834392589598810,2,106.25407444499999,106.25407444499999,24.00991746467357,89.27649899,123.2316499,33.95515091,4.686999999999999
GCRB-N,800,120,82.9,1.4,3.6,1.3,0.059107358,10.8,0.017,0.043,0.015,405.33,0.293,3.05,ALA,1447,20.0,7,150,0.02,0.05,25,0.0,0,Synthetic,Single,4931435827792869169,1,141.3356576,141.3356576,0.0,141.3356576,141.3356576,0.0,12.933
GCRB-N,800,120,82.9,1.4,3.6,1.3,0.059107358,10.8,0.017,0.043,0.015,405.33,0.293,3.05,ALA,1448,30.0,7,150,0.02,0.05,25,0.0,0,Synthetic,Single,549570047000783062,1,161.4962941,161.4962941,0.0,161.4962941,161.4962941,0.0,21.925
GCRB-N,800,120,82.9,1.4,3.6,1.3,0.059107358,10.8,0.017,0.043,0.015,405.33,0.293,3.05,ALA,1449,40.0,7,150,0.02,0.05,25,0.0,0,Synthetic,Single,15928461749635540538,1,181.1725558,181.1725558,0.0,181.1725558,181.1725558,0.0,30.941
GCRB-N,800,120,82.9,1.4,3.6,1.3,0.059107358,10.8,0.017,0.043,0.015,405.33,0.293,3.05,ALA,1450,50.0,7,150,0.02,0.05,25,0.0,0,Synthetic,Single,14861837598986939022,1,190.5475217,190.5475217,0.0,190.5475217,190.5475217,0.0,40.473
GCRB-N,800,120,82.9,1.4,3.6,1.3,0.059107358,10.8,0.017,0.043,0.015,405.33,0.293,3.05,ALA,1451,10.0,7,150,0.02,0.05,25,0.0,0,Synthetic,Single,3681363947390771324,2,105.73136323,105.73136323,23.477298212503445,89.13040646,122.33232,33.20191353999999,4.713
GCRB-N,800,120,82.9,1.4,3.6,1.3,0.059107358,10.8,0.017,0.043,0.015,405.33,0.293,3.05,ALA,1452,20.0,7,150,0.02,0.05,25,0.0,0,Synthetic,Single,16239946262605144955,1,143.2930138,143.2930138,0.0,143.2930138,143.2930138,0.0,12.835
GCRB-N,800,120,82.9,1.4,3.6,1.3,0.059107358,10.8,0.017,0.043,0.015,405.33,0.293,3.05,ALA,1453,30.0,7,150,0.02,0.05,25,0.0,0,Synthetic,Single,16422440345971518751,1,159.2082795,159.2082795,0.0,159.2082795,159.2082795,0.0,22.04
GCRB-N,800,120,82.9,1.4,3.6,1.3,0.059107358,10.8,0.017,0.043,0.015,405.33,0.293,3.05,ALA,1454,40.0,7,150,0.02,0.05,25,0.0,0,Synthetic,Single,1574703652461694556,1,180.1544292,180.1544292,0.0,180.1544292,180.1544292,0.0,30.992
GCRB-N,800,120,82.9,1.4,3.6,1.3,0.059107358,10.8,0.017,0.043,0.015,405.33,0.293,3.05,ALA,1455,50.0,7,150,0.02,0.05,25,0.0,0,Synthetic,Single,2784202534729119265,1,190.4999175,190.4999175,0.0,190.4999175,190.4999175,0.0,40.475
GCRB,800,120,83.5,1.8,3.7,3.4,0.08502994,7.6,0.022,0.044,0.04,3.8,0.014,5.59,DIU,1440,10.0,7,150,0.02,0.05,25,0.0,0,Synthetic,Single,9572373622612409547,12,7.7178603905,9.452607040083334,3.7880681553147872,6.601716663,16.42549742,9.823780756999998,9.6145
GCRB,800,120,83.5,1.8,3.7,3.4,0.08502994,7.6,0.022,0.044,0.04,3.8,0.014,5.59,DIU,1440,20.0,7,150,0.02,0.05,25,0.0,0,Synthetic,Single,17157843615538745207,3,13.53007591,13.53007591,1.15999331,12.3700826,14.69006922,2.31998662,19.323
GCRB,800,120,83.5,1.8,3.7,3.4,0.08502994,7.6,0.022,0.044,0.04,3.8,0.014,5.59,DIU,1440,30.0,7,150,0.02,0.05,25,0.0,0,Synthetic,Single,10174438633931554189,3,-10.42680273,-10.426802726333333,0.4481541354999994,-10.87495686,-9.978648589,0.8963082709999988,30.521
GCRB,800,120,83.5,1.8,3.7,3.4,0.08502994,7.6,0.022,0.044,0.04,3.8,0.014,5.59,DIU,1440,40.0,7,150,0.02,0.05,25,0.0,0,Synthetic,Single,18073218190423429454,3,-6.599694094,-6.599694093666667,3.1778202414999996,-9.777514335,-3.421873852,6.355640482999999,40.33
GCRB,800,120,83.5,1.8,3.7,3.4,0.08502994,7.6,0.022,0.044,0.04,3.8,0.014,5.59,DIU,1440,50.0,7,150,0.02,0.05,25,0.0,0,Synthetic,Single,1199526145674483820,3,50.31371592,50.313715923333326,0.6063535350000002,49.70736239,50.92006946,1.2127070700000004,47.484
GCRB-N,800,120,82.9,1.4,3.6,1.3,0.059107358,10.8,0.017,0.043,0.015,405.33,0.293,3.05,DIU,1441,10.0,7,150,0.02,0.05,25,0.0,0,Synthetic,Single,12340287728545257582,2,166.32989279999998,166.32989279999998,3.9544556414914322,163.5336704,169.1261152,5.592444799999981,1.6835
GCRB-N,800,120,82.9,1.4,3.6,1.3,0.059107358,10.8,0.017,0.043,0.015,405.33,0.293,3.05,DIU,1442,20.0,7,150,0.02,0.05,25,0.0,0,Synthetic,Single,14079765129503380819,1,264.6180351,264.6180351,0.0,264.6180351,264.6180351,0.0,6.769
GCRB-N,800,120,82.9,1.4,3.6,1.3,0.059107358,10.8,0.017,0.043,0.015,405.33,0.293,3.05,DIU,1443,30.0,7,150,0.02,0.05,25,0.0,0,Synthetic,Single,12138519327154393346,1,288.7610965,288.7610965,0.0,288.7610965,288.7610965,0.0,15.562
GCRB-N,800,120,82.9,1.4,3.6,1.3,0.059107358,10.8,0.017,0.043,0.015,405.33,0.293,3.05,DIU,1444,40.0,7,150,0.02,0.05,25,0.0,0,Synthetic,Single,2146937911011982219,1,283.5847298,283.5847298,0.0,283.5847298,283.5847298,0.0,25.821
GCRB-N,800,120,82.9,1.4,3.6,1.3,0.059107358,10.8,0.017,0.043,0.015,405.33,0.293,3.05,DIU,1445,50.0,7,150,0.02,0.05,25,0.0,0,Synthetic,Single,12702528775834275408,1,333.3972419,333.3972419,0.0,333.3972419,333.3972419,0.0,33.33
GCRB-N,800,120,82.9,1.4,3.6,1.3,0.059107358,10.8,0.017,0.043,0.015,405.33,0.293,3.05,DIU,1446,10.0,7,150,0.02,0.05,25,0.0,0,Synthetic,Single,7403410541775052995,2,166.4521481,166.4521481,5.353079337817022,162.6669494,170.2373468,7.570397400000019,1.6775
GCRB-N,800,120,82.9,1.4,3.6,1.3,0.059107358,10.8,0.017,0.043,0.015,405.33,0.293,3.05,DIU,1447,20.0,7,150,0.02,0.05,25,0.0,0,Synthetic,Single,7789025839597976552,1,290.3263091,290.3263091,0.0,290.3263091,290.3263091,0.0,5.484
GCRB-N,800,120,82.9,1.4,3.6,1.3,0.059107358,10.8,0.017,0.043,0.015,405.33,0.293,3.05,DIU,1448,30.0,7,150,0.02,0.05,25,0.0,0,Synthetic,Single,17140761639484257627,1,263.6544684,263.6544684,0.0,263.6544684,263.6544684,0.0,16.817
GCRB-N,800,120,82.9,1.4,3.6,1.3,0.059107358,10.8,0.017,0.043,0.015,405.33,0.293,3.05,DIU,1449,40.0,7,150,0.02,0.05,25,0.0,0,Synthetic,Single,17600486352584386539,1,274.8235518,274.8235518,0.0,274.8235518,274.8235518,0.0,26.259
GCRB-N,800,120,82.9,1.4,3.6,1.3,0.059107358,10.8,0.017,0.043,0.015,405.33,0.293,3.05,DIU,1450,50.0,7,150,0.02,0.05,25,0.0,0,Synthetic,Single,16506295165112074579,1,344.7106493,344.7106493,0.0,344.7106493,344.7106493,0.0,32.764
GCRB-N,800,120,82.9,1.4,3.6,1.3,0.059107358,10.8,0.017,0.043,0.015,405.33,0.293,3.05,DIU,1451,10.0,7,150,0.02,0.05,25,0.0,0,Synthetic,Single,1009208769736388725,2,166.47437854999998,166.47437854999998,4.274016358503427,163.4521926,169.4965645,6.044371900000016,1.676
GCRB-N,800,120,82.9,1.4,3.6,1.3,0.059107358,10.8,0.017,0.043,0.015,405.33,0.293,3.05,DIU,1452,20.0,7,150,0.02,0.05,25,0.0,0,Synthetic,Single,11656733580421236202,1,272.2879743,272.2879743,0.0,272.2879743,272.2879743,0.0,6.386
GCRB-N,800,120,82.9,1.4,3.6,1.3,0.059107358,10.8,0.017,0.043,0.015,405.33,0.293,3.05,DIU,1453,30.0,7,150,0.02,0.05,25,0.0,0,Synthetic,Single,14908214510175391978,1,275.3708716,275.3708716,0.0,275.3708716,275.3708716,0.0,16.231
GCRB-N,800,120,82.9,1.4,3.6,1.3,0.059107358,10.8,0.017,0.043,0.015,405.33,0.293,3.05,DIU,1454,40.0,7,150,0.02,0.05,25,0.0,0,Synthetic,Single,10226279914783887957,1,286.9405099,286.9405099,0.0,286.9405099,286.9405099,0.0,25.653
GCRB-N,800,120,82.9,1.4,3.6,1.3,0.059107358,10.8,0.017,0.043,0.015,405.33,0.293,3.05,DIU,1455,50.0,7,150,0.02,0.05,25,0.0,0,Synthetic,Single,7540805926745282588,1,334.1620854,334.1620854,0.0,334.1620854,334.1620854,0.0,33.292
GCRB,800,120,83.5,1.8,3.7,3.4,0.08502994,7.6,0.022,0.044,0.04,3.8,0.014,5.59,SIM,1440,10.0,7,150,0.02,0.05,25,0.0,0,Synthetic,Single,15153255884446640232,12,3.09839227,-4.237391980083333,16.3371880798321,-31.79098165,7.994145176,39.785126825999996,9.845
GCRB,800,120,83.5,1.8,3.7,3.4,0.08502994,7.6,0.022,0.044,0.04,3.8,0.014,5.59,SIM,1440,20.0,7,150,0.02,0.05,25,0.0,0,Synthetic,Single,4363513300429220332,3,-4.728646182,-4.728646182333334,0.9194432545000002,-5.648089437,-3.809202928,1.8388865090000004,20.236
GCRB,800,120,83.5,1.8,3.7,3.4,0.08502994,7.6,0.022,0.044,0.04,3.8,0.014,5.59,SIM,1440,30.0,7,150,0.02,0.05,25,0.0,0,Synthetic,Single,5007058798041566714,3,-1.702041594,-1.702041594,1.471650708,-3.173692302,-0.230390886,2.943301416,30.085
GCRB,800,120,83.5,1.8,3.7,3.4,0.08502994,7.6,0.022,0.044,0.04,3.8,0.014,5.59,SIM,1440,40.0,7,150,0.02,0.05,25,0.0,0,Synthetic,Single,9550736382359440617,3,12.02067491,12.020674913333332,0.7112116950000003,11.30946322,12.73188661,1.4224233900000005,39.399
GCRB,800,120,83.5,1.8,3.7,3.4,0.08502994,7.6,0.022,0.044,0.04,3.8,0.014,5.59,SIM,1440,50.0,7,150,0.02,0.05,25,0.0,0,Synthetic,Single,2762407257095640823,3,40.44180745,40.44180745333333,0.14780502500000028,40.29400243,40.58961248,0.2956100500000005,47.978
GCRB-N,800,120,82.9,1.4,3.6,1.3,0.059107358,10.8,0.017,0.043,0.015,405.33,0.293,3.05,SIM,1441,10.0,7,150,0.02,0.05,25,0.0,0,Synthetic,Single,582766726270403589,2,69.0159549,69.0159549,34.82041673915773,44.3942021,93.6377077,49.243505600000006,6.5489999999999995
GCRB-N,800,120,82.9,1.4,3.6,1.3,0.059107358,10.8,0.017,0.043,0.015,405.33,0.293,3.05,SIM,1442,20.0,7,150,0.02,0.05,25,0.0,0,Synthetic,Single,15039186321881741120,1,90.07812481,90.07812481,0.0,90.07812481,90.07812481,0.0,15.496
GCRB-N,800,120,82.9,1.4,3.6,1.3,0.059107358,10.8,0.017,0.043,0.015,405.33,0.293,3.05,SIM,1443,30.0,7,150,0.02,0.05,25,0.0,0,Synthetic,Single,12154644844547083045,1,100.2947486,100.2947486,0.0,100.2947486,100.2947486,0.0,24.985
GCRB-N,800,120,82.9,1.4,3.6,1.3,0.059107358,10.8,0.017,0.043,0.015,405.33,0.293,3.05,SIM,1444,40.0,7,150,0.02,0.05,25,0.0,0,Synthetic,Single,8813084517996741460,1,126.2564842,126.2564842,0.0,126.2564842,126.2564842,0.0,33.687
GCRB-N,800,120,82.9,1.4,3.6,1.3,0.059107358,10.8,0.017,0.043,0.015,405.33,0.293,3.05,SIM,1445,50.0,7,150,0.02,0.05,25,0.0,0,Synthetic,Single,9574813678571250787,1,154.6242052,154.6242052,0.0,154.6242052,154.6242052,0.0,42.269
GCRB-N,800,120,82.9,1.4,3.6,1.3,0.059107358,10.8,0.017,0.043,0.015,405.33,0.293,3.05,SIM,1446,10.0,7,150,0.02,0.05,25,0.0,0,Synthetic,Single,17032418791851173808,2,67.70351596,67.70351596,36.56986102807291,41.84471924,93.56231268,51.71759344,6.615
GCRB-N,800,120,82.9,1.4,3.6,1.3,0.059107358,10.8,0.017,0.043,0.015,405.33,0.293,3.05,SIM,1447,20.0,7,150,0.02,0.05,25,0.0,0,Synthetic,Single,6331843631812788299,1,87.10479473,87.10479473,0.0,87.10479473,87.10479473,0.0,15.645
GCRB-N,800,120,82.9,1.4,3.6,1.3,0.059107358,10.8,0.017,0.043,0.015,405.33,0.293,3.05,SIM,1448,30.0,7,150,0.02,0.05,25,0.0,0,Synthetic,Single,6078271663094356772,1,97.44497906,97.44497906,0.0,97.44497906,97.44497906,0.0,25.128
GCRB-N,800,120,82.9,1.4,3.6,1.3,0.059107358,10.8,0.017,0.043,0.015,405.33,0.293,3.05,SIM,1449,40.0,7,150,0.02,0.05,25,0.0,0,Synthetic,Single,17964149190874114612,1,108.0982491,108.0982491,0.0,108.0982491,108.0982491,0.0,34.595
GCRB-N,800,120,82.9,1.4,3.6,1.3,0.059107358,10.8,0.017,0.043,0.015,405.33,0.293,3.05,SIM,1450,50.0,7,150,0.02,0.05,25,0.0,0,Synthetic,Single,8890090195100576576,1,141.5691201,141.5691201,0.0,141.5691201,141.5691201,0.0,42.922
GCRB-N,800,120,82.9,1.4,3.6,1.3,0.059107358,10.8,0.017,0.043,0.015,405.33,0.293,3.05,SIM,1451,10.0,7,150,0.02,0.05,25,0.0,0,Synthetic,Single,9509935860096299422,2,68.763849255,68.763849255,36.26664213567278,43.11946067,94.40823784,51.288777169999996,6.562
GCRB-N,800,120,82.9,1.4,3.6,1.3,0.059107358,10.8,0.017,0.043,0.015,405.33,0.293,3.05,SIM,1452,20.0,7,150,0.02,0.05,25,0.0,0,Synthetic,Single,15403807997952639873,1,88.59145977,88.59145977,0.0,88.59145977,88.59145977,0.0,15.57
GCRB-N,800,120,82.9,1.4,3.6,1.3,0.059107358,10.8,0.017,0.043,0.015,405.33,0.293,3.05,SIM,1453,30.0,7,150,0.02,0.05,25,0.0,0,Synthetic,Single,5659113258764809437,1,98.86986382,98.86986382,0.0,98.86986382,98.86986382,0.0,25.057
GCRB-N,800,120,82.9,1.4,3.6,1.3,0.059107358,10.8,0.017,0.043,0.015,405.33,0.293,3.05,SIM,1454,40.0,7,150,0.02,0.05,25,0.0,0,Synthetic,Single,4150032038491825458,1,117.1773667,117.1773667,0.0,117.1773667,117.1773667,0.0,34.141
GCRB-N,800,120,82.9,1.4,3.6,1.3,0.059107358,10.8,0.017,0.043,0.015,405.33,0.293,3.05,SIM,1455,50.0,7,150,0.02,0.05,25,0.0,0,Synthetic,Single,18400025009205558919,1,148.0966626,148.0966626,0.0,148.0966626,148.0966626,0.0,42.595
GCRB,800,120,83.5,1.8,3.7,3.4,0.08502994,7.6,0.022,0.044,0.04,3.8,0.014,5.59,ALA,1440,10.0,3,150,0.02,0.05,25,0.0,0,Synthetic,Single,6516365370166950917,3,13.76034719,14.041798666666665,0.5038999016799723,13.74149843,14.62355038,0.8820519499999993,9.312
GCRB,800,120,83.5,1.8,3.7,3.4,0.08502994,7.6,0.022,0.044,0.04,3.8,0.014,5.59,ALA,1440,10.0,11,150,0.02,0.05,25,0.0,0,Synthetic,Single,2447727095168689428,3,7.796112294,8.057667863333334,0.8304661412603181,7.389467848,8.987423448,1.5979555999999997,9.61
GCRB-N,800,120,82.9,1.4,3.6,1.3,0.059107358,10.8,0.017,0.043,0.015,405.33,0.293,3.05,ALA,1440,10.0,3,150,0.02,0.05,25,0.0,0,Synthetic,Single,396780677770352598,3,129.2424831,129.58839269999999,0.6047338936130211,129.2360257,130.2866693,1.0506436000000008,3.538
GCRB-N,800,120,82.9,1.4,3.6,1.3,0.059107358,10.8,0.017,0.043,0.015,405.33,0.293,3.05,ALA,1440,10.0,7,150,0.02,0.05,25,0.0,0,Synthetic,Single,10187874104981352173,6,126.20430049999999,126.07248023333334,3.776667009408399,122.33232,130.0791101,7.746790100000013,3.6895
GCRB-N,800,120,82.9,1.4,3.6,1.3,0.059107358,10.8,0.017,0.043,0.015,405.33,0.293,3.05,ALA,1440,10.0,11,150,0.02,0.05,25,0.0,0,Synthetic,Single,10861600691638668355,3,115.6961619,115.80233156666667,0.26245204834163893,115.6095972,116.1012356,0.49163839999999936,4.215
GCRB,800,120,83.5,1.8,3.7,3.4,0.08502994,7.6,0.022,0.044,0.04,3.8,0.014,5.59,DIU,1440,10.0,3,150,0.02,0.05,25,0.0,0,Synthetic,Single,17949185904472226276,3,13.94504406,14.172071090000001,0.4025815078194056,13.93427859,14.63689062,0.7026120300000009,9.303
GCRB,800,120,83.5,1.8,3.7,3.4,0.08502994,7.6,0.022,0.044,0.04,3.8,0.014,5.59,DIU,1440,10.0,11,150,0.02,0.05,25,0.0,0,Synthetic,Single,15808271721878814709,3,16.0771574,16.15896036666667,0.5846549604840967,15.61951486,16.78020884,1.1606939799999996,9.196
GCRB-N,800,120,82.9,1.4,3.6,1.3,0.059107358,10.8,0.017,0.043,0.015,405.33,0.293,3.05,DIU,1440,10.0,3,150,0.02,0.05,25,0.0,0,Synthetic,Single,1300237600870332219,3,158.7014677,158.4854624666667,0.5474436321250481,157.862969,158.8919507,1.0289817000000028,2.065
GCRB-N,800,120,82.9,1.4,3.6,1.3,0.059107358,10.8,0.017,0.043,0.015,405.33,0.293,3.05,DIU,1440,10.0,7,150,0.02,0.05,25,0.0,0,Synthetic,Single,4961853403790193108,6,163.60539495,163.61236466666665,1.4363629595554683,162.1743219,165.2096369,3.035314999999997,1.8195000000000001
GCRB-N,800,120,82.9,1.4,3.6,1.3,0.059107358,10.8,0.017,0.043,0.015,405.33,0.293,3.05,DIU,1440,10.0,11,150,0.02,0.05,25,0.0,0,Synthetic,Single,5211249702059785790,3,167.1623622,167.23567,0.4894599829512892,166.7869987,167.7576491,0.9706504000000109,1.642
GCRB,800,120,83.5,1.8,3.7,3.4,0.08502994,7.6,0.022,0.044,0.04,3.8,0.014,5.59,SIM,1440,10.0,3,150,0.02,0.05,25,0.0,0,Synthetic,Single,12488922303672438655,3,8.080806475,8.074645443666666,0.11991013942098556,7.951773556,8.1913563,0.23958274400000068,9.596
GCRB,800,120,83.5,1.8,3.7,3.4,0.08502994,7.6,0.022,0.044,0.04,3.8,0.014,5.59,SIM,1440,10.0,11,150,0.02,0.05,25,0.0,0,Synthetic,Single,5669688408529266354,3,5.545135246,5.5927960536666665,0.6581428774842052,4.959779152,6.273473763,1.3136946109999998,9.723
GCRB-N,800,120,82.9,1.4,3.6,1.3,0.059107358,10.8,0.017,0.043,0.015,405.33,0.293,3.05,SIM,1440,10.0,3,150,0.02,0.05,25,0.0,0,Synthetic,Single,4583925825110961144,3,110.073308,110.09469726666667,0.3062292563401657,109.7997234,110.4110604,0.6113369999999918,4.496
GCRB-N,800,120,82.9,1.4,3.6,1.3,0.059107358,10.8,0.017,0.043,0.015,405.33,0.293,3.05,SIM,1440,10.0,7,150,0.02,0.05,25,0.0,0,Synthetic,Single,17192587275700313807,6,103.43234430000001,103.10067140000001,1.942675653569829,100.2661087,104.899164,4.633055299999995,4.8285
GCRB-N,800,120,82.9,1.4,3.6,1.3,0.059107358,10.8,0.017,0.043,0.015,405.33,0.293,3.05,SIM,1440,10.0,11,150,0.02,0.05,25,0.0,0,Synthetic,Single,15590298127934271097,3,90.40747059,90.25629283333335,0.7627625407409371,89.42926157,90.93214634,1.5028847700000085,5.48
GCRB,800,120,83.5,1.8,3.7,3.4,0.08502994,7.6,0.022,0.044,0.04,3.8,0.014,5.59,ALA,1440,10.0,7,150,0.02,0.05,15,0.0,0,Synthetic,Single,18294439899347970262,3,6.007648725,5.998894999,0.06452416571012685,5.930440861,6.058595411,0.12815454999999965,9.7
GCRB,800,120,83.5,1.8,3.7,3.4,0.08502994,7.6,0.022,0.044,0.04,3.8,0.014,5.59,ALA,1440,10.0,7,150,0.02,0.05,35,0.0,0,Synthetic,Single,16433226250501921470,3,13.33591802,13.342629213333334,0.2008070684244243,13.14526187,13.54670775,0.4014458799999989,9.333
GCRB-N,800,120,82.9,1.4,3.6,1.3,0.059107358,10.8,0.017,0.043,0.015,405.33,0.293,3.05,ALA,1440,10.0,7,150,0.02,0.05,15,0.0,0,Synthetic,Single,5139731073244339061,3,114.3677475,114.36611346666666,0.5261008532019323,113.8391975,114.8913954,1.052197899999996,4.282
GCRB-N,800,120,82.9,1.4,3.6,1.3,0.059107358,10.8,0.017,0.043,0.015,405.33,0.293,3.05,ALA,1440,10.0,7,150,0.02,0.05,35,0.0,0,Synthetic,Single,4591244663461338669,3,147.3854016,147.38119976666667,0.6990820207357781,146.6800263,148.0781714,1.3981450999999936,2.631
GCRB,800,120,83.5,1.8,3.7,3.4,0.08502994,7.6,0.022,0.044,0.04,3.8,0.014,5.59,DIU,1440,10.0,7,150,0.02,0.05,15,0.0,0,Synthetic,Single,18160381081298396995,3,4.465413616,4.491660341,0.12366007915311322,4.38323064,4.626336767,0.2431061269999999,9.777
GCRB,800,120,83.5,1.8,3.7,3.4,0.08502994,7.6,0.022,0.044,0.04,3.8,0.014,5.59,DIU,1440,10.0,7,150,0.02,0.05,35,0.0,0,Synthetic,Single,10848963407607825291,3,12.01736274,11.64894608,0.715543434623401,10.82426583,12.10520967,1.2809438400000008,9.399
GCRB-N,800,120,82.9,1.4,3.6,1.3,0.059107358,10.8,0.017,0.043,0.015,405.33,0.293,3.05,DIU,1440,10.0,7,150,0.02,0.05,15,0.0,0,Synthetic,Single,14889584530853024188,3,146.2820224,146.3466952,0.23170811343431857,146.1541945,146.6038687,0.449674200000004,2.686
GCRB-N,800,120,82.9,1.4,3.6,1.3,0.059107358,10.8,0.017,0.043,0.015,405.33,0.293,3.05,DIU,1440,10.0,7,150,0.02,0.05,35,0.0,0,Synthetic,Single,12087828193813190804,3,169.7427076,169.81396986666667,0.12826887140512339,169.7371547,169.9620473,0.224892600000004,1.513
GCRB,800,120,83.5,1.8,3.7,3.4,0.08502994,7.6,0.022,0.044,0.04,3.8,0.014,5.59,SIM,1440,10.0,7,150,0.02,0.05,15,0.0,0,Synthetic,Single,667116808852431888,3,0.384242984,0.557961224,0.31926194077545905,0.363227257,0.926413431,0.5631861739999999,9.981
GCRB,800,120,83.5,1.8,3.7,3.4,0.08502994,7.6,0.022,0.044,0.04,3.8,0.014,5.59,SIM,1440,10.0,7,150,0.02,0.05,35,0.0,0,Synthetic,Single,1999714481116409640,3,4.732026119,4.8526457983333335,0.35421242506397344,4.574496465,5.251414811,0.6769183459999999,9.763
GCRB-N,800,120,82.9,1.4,3.6,1.3,0.059107358,10.8,0.017,0.043,0.015,405.33,0.293,3.05,SIM,1440,10.0,7,150,0.02,0.05,15,0.0,0,Synthetic,Single,15207663443589179015,3,84.01959736,83.42715399666666,1.680606802927232,81.53055818,84.73130645,3.2007482700000054,5.799
GCRB-N,800,120,82.9,1.4,3.6,1.3,0.059107358,10.8,0.017,0.043,0.015,405.33,0.293,3.05,SIM,1440,10.0,7,150,0.02,0.05,35,0.0,0,Synthetic,Single,8167244983032605455,3,123.9752634,123.78800563333334,1.0989332555507938,122.6074751,124.7812784,2.173803300000003,3.801
GCRB,800,120,83.5,1.8,3.7,3.4,0.08502994,7.6,0.022,0.044,0.04,3.8,0.014,5.59,ALA,1440,10.0,7,150,0.02,0.05,35,0.0,5,Synthetic,Single,4269381488393867591,3,17.05765771,17.092155586666667,0.15569048399108734,16.95660744,17.26220161,0.30559417000000266,9.147
GCRB-N,800,120,82.9,1.4,3.6,1.3,0.059107358,10.8,0.017,0.043,0.015,405.33,0.293,3.05,ALA,1440,10.0,7,150,0.02,0.05,35,0.0,5,Synthetic,Single,2248819945368084540,3,117.0965546,117.35572496666667,0.5577303345672727,116.9747358,117.9958845,1.0211486999999977,4.145
GCRB,800,120,83.5,1.8,3.7,3.4,0.08502994,7.6,0.022,0.044,0.04,3.8,0.014,5.59,DIU,1440,10.0,7,150,0.02,0.05,35,0.0,5,Synthetic,Single,43217044575312378,3,17.11822279,17.05967178666667,0.6070204295341256,16.42549742,17.63529515,1.2097977300000018,9.144
GCRB-N,800,120,82.9,1.4,3.6,1.3,0.059107358,10.8,0.017,0.043,0.015,405.33,0.293,3.05,DIU,1440,10.0,7,150,0.02,0.05,35,0.0,5,Synthetic,Single,16915216424208539285,3,165.2645628,165.27660986666666,0.03830355074328343,165.2457781,165.3194887,0.0737105999999983,1.737
GCRB,800,120,83.5,1.8,3.7,3.4,0.08502994,7.6,0.022,0.044,0.04,3.8,0.014,5.59,SIM,1440,10.0,7,150,0.02,0.05,35,0.0,5,Synthetic,Single,5693877029664461953,3,7.048020016,7.297309290333334,0.6607658202497371,6.797452036,8.046455819,1.249003783,9.648
GCRB-N,800,120,82.9,1.4,3.6,1.3,0.059107358,10.8,0.017,0.043,0.015,405.33,0.293,3.05,SIM,1440,10.0,7,150,0.02,0.05,35,0.0,5,Synthetic,Single,2287600958452803254,3,88.06029205,88.64152141333334,1.1367102359411034,87.9129504,89.95132179,2.0383713899999947,5.597
GCRB,800,120,83.5,1.8,3.7,3.4,0.08502994,7.6,0.022,0.044,0.04,3.8,0.014,5.59,ALA,1440,10.0,7,150,0.02,0.05,25,0.025,0,Synthetic,Single,1337225022978830365,3,8.799633996,8.318059929333334,1.128770527357167,7.028374561,9.126171231,2.097796670000001,9.56
GCRB,800,120,83.5,1.8,3.7,3.4,0.08502994,7.6,0.022,0.044,0.04,3.8,0.014,5.59,ALA,1440,10.0,7,150,0.02,0.05,25,0.05,0,Synthetic,Single,12435849167375187638,3,12.93833202,12.961020333333332,0.06416631651948292,12.91128056,13.03344842,0.12216785999999935,9.353
GCRB,800,120,83.5,1.8,3.7,3.4,0.08502994,7.6,0.022,0.044,0.04,3.8,0.014,5.59,ALA,1440,10.0,7,150,0.02,0.05,25,0.075,0,Synthetic,Single,9425011224497631941,3,13.2310113,13.231011303333332,0.08726275500000029,13.14374855,13.31827406,0.1745255100000005,9.338
GCRB,800,120,83.5,1.8,3.7,3.4,0.08502994,7.6,0.022,0.044,0.04,3.8,0.014,5.59,ALA,1440,10.0,7,150,0.02,0.05,25,0.1,0,Synthetic,Single,18380432902739082473,3,13.5189784,13.5189784,0.050612400000000335,13.468366,13.5695908,0.10122480000000067,9.324
GCRB-N,800,120,82.9,1.4,3.6,1.3,0.059107358,10.8,0.017,0.043,0.015,405.33,0.293,3.05,ALA,1442,10.0,7,150,0.02,0.05,25,0.025,0,Synthetic,Single,13602346309456292357,1,128.588536,128.588536,0.0,128.588536,128.588536,0.0,3.571
GCRB-N,800,120,82.9,1.4,3.6,1.3,0.059107358,10.8,0.017,0.043,0.015,405.33,0.293,3.05,ALA,1443,10.0,7,150,0.02,0.05,25,0.05,0,Synthetic,Single,6464020509438489009,1,137.131909,137.131909,0.0,137.131909,137.131909,0.0,3.143
GCRB-N,800,120,82.9,1.4,3.6,1.3,0.059107358,10.8,0.017,0.043,0.015,405.33,0.293,3.05,ALA,1444,10.0,7,150,0.02,0.05,25,0.075,0,Synthetic,Single,11080102426792867720,1,138.209255,138.209255,0.0,138.209255,138.209255,0.0,3.09
GCRB-N,800,120,82.9,1.4,3.6,1.3,0.059107358,10.8,0.017,0.043,0.015,405.33,0.293,3.05,ALA,1445,10.0,7,150,0.02,0.05,25,0.1,0,Synthetic,Single,15449498977308841809,1,139.2291821,139.2291821,0.0,139.2291821,139.2291821,0.0,3.039
GCRB-N,800,120,82.9,1.4,3.6,1.3,0.059107358,10.8,0.017,0.043,0.015,405.33,0.293,3.05,ALA,1447,10.0,7,150,0.02,0.05,25,0.025,0,Synthetic,Single,9237742509021016646,1,129.0585333,129.0585333,0.0,129.0585333,129.0585333,0.0,3.547
GCRB-N,800,120,82.9,1.4,3.6,1.3,0.059107358,10.8,0.017,0.043,0.015,405.33,0.293,3.05,ALA,1448,10.0,7,150,0.02,0.05,25,0.05,0,Synthetic,Single,6491441977806365708,1,137.2566947,137.2566947,0.0,137.2566947,137.2566947,0.0,3.137
GCRB-N,800,120,82.9,1.4,3.6,1.3,0.059107358,10.8,0.017,0.043,0.015,405.33,0.293,3.05,ALA,1449,10.0,7,150,0.02,0.05,25,0.075,0,Synthetic,Single,3853671056979919144,1,138.6551677,138.6551677,0.0,138.6551677,138.6551677,0.0,3.067
GCRB-N,800,120,82.9,1.4,3.6,1.3,0.059107358,10.8,0.017,0.043,0.015,405.33,0.293,3.05,ALA,1450,10.0,7,150,0.02,0.05,25,0.1,0,Synthetic,Single,10123833082742385210,1,141.1664153,141.1664153,0.0,141.1664153,141.1664153,0.0,2.942
GCRB-N,800,120,82.9,1.4,3.6,1.3,0.059107358,10.8,0.017,0.043,0.015,405.33,0.293,3.05,ALA,1452,10.0,7,150,0.02,0.05,25,0.025,0,Synthetic,Single,5922478929605969520,1,128.8235347,128.8235347,0.0,128.8235347,128.8235347,0.0,3.559
GCRB-N,800,120,82.9,1.4,3.6,1.3,0.059107358,10.8,0.017,0.043,0.015,405.33,0.293,3.05,ALA,1453,10.0,7,150,0.02,0.05,25,0.05,0,Synthetic,Single,4160767716773963609,1,135.9472298,135.9472298,0.0,135.9472298,135.9472298,0.0,3.203
GCRB-N,800,120,82.9,1.4,3.6,1.3,0.059107358,10.8,0.017,0.043,0.015,405.33,0.293,3.05,ALA,1454,10.0,7,150,0.02,0.05,25,0.075,0,Synthetic,Single,12388347347517670214,1,138.4322113,138.4322113,0.0,138.4322113,138.4322113,0.0,3.078
GCRB-N,800,120,82.9,1.4,3.6,1.3,0.059107358,10.8,0.017,0.043,0.015,405.33,0.293,3.05,ALA,1455,10.0,7,150,0.02,0.05,25,0.1,0,Synthetic,Single,14087304715273716021,1,140.1977987,140.1977987,0.0,140.1977987,140.1977987,0.0,2.99
GCRB,800,120,83.5,1.8,3.7,3.4,0.08502994,7.6,0.022,0.044,0.04,3.8,0.014,5.59,DIU,1440,10.0,7,150,0.02,0.05,25,0.025,0,Synthetic,Single,16959195081075023796,3,10.27659566,10.435967911,0.6887103947027109,9.840915293,11.19039278,1.3494774869999997,9.486
GCRB,800,120,83.5,1.8,3.7,3.4,0.08502994,7.6,0.022,0.044,0.04,3.8,0.014,5.59,DIU,1440,10.0,7,150,0.02,0.05,25,0.05,0,Synthetic,Single,17455228207819729971,3,14.80959522,14.693451513333335,0.2456565488524534,14.41125889,14.85950043,0.4482415400000015,9.26
GCRB,800,120,83.5,1.8,3.7,3.4,0.08502994,7.6,0.022,0.044,0.04,3.8,0.014,5.59,DIU,1440,10.0,7,150,0.02,0.05,25,0.075,0,Synthetic,Single,5455985072048474668,2,14.94884319,14.94884319,0.05785362421691688,14.9079345,14.98975188,0.08181738000000038,9.253
GCRB,800,120,83.5,1.8,3.7,3.4,0.08502994,7.6,0.022,0.044,0.04,3.8,0.014,5.59,DIU,1440,10.0,7,150,0.02,0.05,25,0.1,0,Synthetic,Single,10602050732938169744,3,15.26100534,15.224792946666668,0.06538562607084372,15.14931274,15.26406076,0.1147480200000004,9.237
GCRB-N,800,120,82.9,1.4,3.6,1.3,0.059107358,10.8,0.017,0.043,0.015,405.33,0.293,3.05,DIU,1442,10.0,7,150,0.02,0.05,25,0.025,0,Synthetic,Single,15037690467821832760,1,167.0461595,167.0461595,0.0,167.0461595,167.0461595,0.0,1.648
GCRB-N,800,120,82.9,1.4,3.6,1.3,0.059107358,10.8,0.017,0.043,0.015,405.33,0.293,3.05,DIU,1443,10.0,7,150,0.02,0.05,25,0.05,0,Synthetic,Single,2343311235237317016,1,171.9494308,171.9494308,0.0,171.9494308,171.9494308,0.0,1.403
GCRB-N,800,120,82.9,1.4,3.6,1.3,0.059107358,10.8,0.017,0.043,0.015,405.33,0.293,3.05,DIU,1444,10.0,7,150,0.02,0.05,25,0.075,0,Synthetic,Single,11085320864525770613,1,174.7417458,174.7417458,0.0,174.7417458,174.7417458,0.0,1.263
GCRB-N,800,120,82.9,1.4,3.6,1.3,0.059107358,10.8,0.017,0.043,0.015,405.33,0.293,3.05,DIU,1445,10.0,7,150,0.02,0.05,25,0.1,0,Synthetic,Single,1724365474698390524,1,175.7228754,175.7228754,0.0,175.7228754,175.7228754,0.0,1.214
GCRB-N,800,120,82.9,1.4,3.6,1.3,0.059107358,10.8,0.017,0.043,0.015,405.33,0.293,3.05,DIU,1447,10.0,7,150,0.02,0.05,25,0.025,0,Synthetic,Single,450672438474594467,1,168.0657647,168.0657647,0.0,168.0657647,168.0657647,0.0,1.597
GCRB-N,800,120,82.9,1.4,3.6,1.3,0.059107358,10.8,0.017,0.043,0.015,405.33,0.293,3.05,DIU,1448,10.0,7,150,0.02,0.05,25,0.05,0,Synthetic,Single,9474745240547278997,1,171.8834563,171.8834563,0.0,171.8834563,171.8834563,0.0,1.406
GCRB-N,800,120,82.9,1.4,3.6,1.3,0.059107358,10.8,0.017,0.043,0.015,405.33,0.293,3.05,DIU,1449,10.0,7,150,0.02,0.05,25,0.075,0,Synthetic,Single,10603606153137687573,1,173.6520923,173.6520923,0.0,173.6520923,173.6520923,0.0,1.317
GCRB-N,800,120,82.9,1.4,3.6,1.3,0.059107358,10.8,0.017,0.043,0.015,405.33,0.293,3.05,DIU,1450,10.0,7,150,0.02,0.05,25,0.1,0,Synthetic,Single,5952405699304458727,1,174.7657365,174.7657365,0.0,174.7657365,174.7657365,0.0,1.262
GCRB-N,800,120,82.9,1.4,3.6,1.3,0.059107358,10.8,0.017,0.043,0.015,405.33,0.293,3.05,DIU,1452,10.0,7,150,0.02,0.05,25,0.025,0,Synthetic,Single,9461897269348770173,1,167.5559621,167.5559621,0.0,167.5559621,167.5559621,0.0,1.622
GCRB-N,800,120,82.9,1.4,3.6,1.3,0.059107358,10.8,0.017,0.043,0.015,405.33,0.293,3.05,DIU,1453,10.0,7,150,0.02,0.05,25,0.05,0,Synthetic,Single,4899721569429885888,1,171.9164435,171.9164435,0.0,171.9164435,171.9164435,0.0,1.404
GCRB-N,800,120,82.9,1.4,3.6,1.3,0.059107358,10.8,0.017,0.043,0.015,405.33,0.293,3.05,DIU,1454,10.0,7,150,0.02,0.05,25,0.075,0,Synthetic,Single,11604982947508242419,1,174.1969191,174.1969191,0.0,174.1969191,174.1969191,0.0,1.29
GCRB-N,800,120,82.9,1.4,3.6,1.3,0.059107358,10.8,0.017,0.043,0.015,405.33,0.293,3.05,DIU,1455,10.0,7,150,0.02,0.05,25,0.1,0,Synthetic,Single,12600863597094179904,1,175.244306,175.244306,0.0,175.244306,175.244306,0.0,1.238
GCRB,800,120,83.5,1.8,3.7,3.4,0.08502994,7.6,0.022,0.044,0.04,3.8,0.014,5.59,SIM,1440,10.0,7,150,0.02,0.05,25,0.025,0,Synthetic,Single,4524893244796007263,3,6.923677661,6.659958463666666,0.5919062714981189,5.982029114,7.074168616,1.0921395019999993,9.654
GCRB,800,120,83.5,1.8,3.7,3.4,0.08502994,7.6,0.022,0.044,0.04,3.8,0.014,5.59,SIM,1440,10.0,7,150,0.02,0.05,25,0.05,0,Synthetic,Single,4341522045272601392,3,11.22752096,11.227520956666666,0.5966534349999995,10.63086752,11.82417439,1.193306869999999,9.439
GCRB,800,120,83.5,1.8,3.7,3.4,0.08502994,7.6,0.022,0.044,0.04,3.8,0.014,5.59,SIM,1440,10.0,7,150,0.02,0.05,25,0.075,0,Synthetic,Single,15669367425165835767,3,12.55475757,12.554757573333333,0.2929713249999999,12.26178625,12.8477289,0.5859426499999998,9.372
GCRB,800,120,83.5,1.8,3.7,3.4,0.08502994,7.6,0.022,0.044,0.04,3.8,0.014,5.59,SIM,1440,10.0,7,150,0.02,0.05,25,0.1,0,Synthetic,Single,10258638920777917395,3,12.84124843,12.841248426666667,0.10458761499999984,12.73666081,12.94583604,0.2091752299999996,9.358
GCRB-N,800,120,82.9,1.4,3.6,1.3,0.059107358,10.8,0.017,0.043,0.015,405.33,0.293,3.05,SIM,1442,10.0,7,150,0.02,0.05,25,0.025,0,Synthetic,Single,6691119715977342795,1,99.48483597,99.48483597,0.0,99.48483597,99.48483597,0.0,5.026
GCRB-N,800,120,82.9,1.4,3.6,1.3,0.059107358,10.8,0.017,0.043,0.015,405.33,0.293,3.05,SIM,1443,10.0,7,150,0.02,0.05,25,0.05,0,Synthetic,Single,1204153542566563531,1,113.8856342,113.8856342,0.0,113.8856342,113.8856342,0.0,4.306
GCRB-N,800,120,82.9,1.4,3.6,1.3,0.059107358,10.8,0.017,0.043,0.015,405.33,0.293,3.05,SIM,1444,10.0,7,150,0.02,0.05,25,0.075,0,Synthetic,Single,6883722841605844702,1,118.2224187,118.2224187,0.0,118.2224187,118.2224187,0.0,4.089
GCRB-N,800,120,82.9,1.4,3.6,1.3,0.059107358,10.8,0.017,0.043,0.015,405.33,0.293,3.05,SIM,1445,10.0,7,150,0.02,0.05,25,0.1,0,Synthetic,Single,12322604916966133495,1,119.8674961,119.8674961,0.0,119.8674961,119.8674961,0.0,4.007
GCRB-N,800,120,82.9,1.4,3.6,1.3,0.059107358,10.8,0.017,0.043,0.015,405.33,0.293,3.05,SIM,1447,10.0,7,150,0.02,0.05,25,0.025,0,Synthetic,Single,10804459180860165280,1,102.5915646,102.5915646,0.0,102.5915646,102.5915646,0.0,4.87
GCRB-N,800,120,82.9,1.4,3.6,1.3,0.059107358,10.8,0.017,0.043,0.015,405.33,0.293,3.05,SIM,1448,10.0,7,150,0.02,0.05,25,0.05,0,Synthetic,Single,16800429002793184062,1,114.640457,114.640457,0.0,114.640457,114.640457,0.0,4.268
GCRB-N,800,120,82.9,1.4,3.6,1.3,0.059107358,10.8,0.017,0.043,0.015,405.33,0.293,3.05,SIM,1449,10.0,7,150,0.02,0.05,25,0.075,0,Synthetic,Single,13061633330393772542,1,119.4144279,119.4144279,0.0,119.4144279,119.4144279,0.0,4.029
GCRB-N,800,120,82.9,1.4,3.6,1.3,0.059107358,10.8,0.017,0.043,0.015,405.33,0.293,3.05,SIM,1450,10.0,7,150,0.02,0.05,25,0.1,0,Synthetic,Single,76829921428503916,1,120.8167404,120.8167404,0.0,120.8167404,120.8167404,0.0,3.959
GCRB-N,800,120,82.9,1.4,3.6,1.3,0.059107358,10.8,0.017,0.043,0.015,405.33,0.293,3.05,SIM,1452,10.0,7,150,0.02,0.05,25,0.025,0,Synthetic,Single,779431730458366838,1,101.0382003,101.0382003,0.0,101.0382003,101.0382003,0.0,4.948
GCRB-N,800,120,82.9,1.4,3.6,1.3,0.059107358,10.8,0.017,0.043,0.015,405.33,0.293,3.05,SIM,1453,10.0,7,150,0.02,0.05,25,0.05,0,Synthetic,Single,5668056298461632675,1,114.2630456,114.2630456,0.0,114.2630456,114.2630456,0.0,4.287
GCRB-N,800,120,82.9,1.4,3.6,1.3,0.059107358,10.8,0.017,0.043,0.015,405.33,0.293,3.05,SIM,1454,10.0,7,150,0.02,0.05,25,0.075,0,Synthetic,Single,12884691757674746272,1,118.8184233,118.8184233,0.0,118.8184233,118.8184233,0.0,4.059
GCRB-N,800,120,82.9,1.4,3.6,1.3,0.059107358,10.8,0.017,0.043,0.015,405.33,0.293,3.05,SIM,1455,10.0,7,150,0.02,0.05,25,0.1,0,Synthetic,Single,8207580887461735843,1,120.3421183,120.3421183,0.0,120.3421183,120.3421183,0.0,3.983
PSB,700,120,86.6,1.6,3.7,1.7,0.062355658,6.3,0.2,0.03,0.02,93.9,0.04,3.8,CAR,30,10.35,7,150,0.05,0.05,25,0.0,0,Synthetic,Single,3225294276886561451,3,7.379670947,7.379670946666667,0.16040678249999996,7.219264164,7.540077729,0.3208135649999999,9.981
PSB,700,120,86.6,1.6,3.7,1.7,0.062355658,6.3,0.2,0.03,0.02,93.9,0.04,3.8,CAR,60,10.35,7,150,0.05,0.05,25,0.0,0,Synthetic,Single,6207816174458819064,3,10.43258352,10.432583523333333,0.05644475499999942,10.37613877,10.48902828,0.1128895099999987,9.828
PSB,700,120,86.6,1.6,3.7,1.7,0.062355658,6.3,0.2,0.03,0.02,93.9,0.04,3.8,CAR,120,10.35,7,150,0.05,0.05,25,0.0,0,Synthetic,Single,4187993870315199862,3,11.49783431,11.497834313333334,0.13410429500000026,11.36373002,11.63193861,0.2682085900000004,9.775
PSB,700,120,86.6,1.6,3.7,1.7,0.062355658,6.3,0.2,0.03,0.02,93.9,0.04,3.8,CAR,240,10.35,7,150,0.05,0.05,25,0.0,0,Synthetic,Single,3064529035676864285,3,12.50308855,12.503088550000001,0.20533219999999996,12.29775635,12.70842075,0.41066439999999993,9.725
PSB,700,120,86.6,1.6,3.7,1.7,0.062355658,6.3,0.2,0.03,0.02,93.9,0.04,3.8,CAR,480,10.35,7,150,0.05,0.05,25,0.0,0,Synthetic,Single,11411369262293059402,3,13.72989806,13.729898056666665,0.2535214349999997,13.47637662,13.98341949,0.5070428699999994,9.664
PSB,700,120,86.6,1.6,3.7,1.7,0.062355658,6.3,0.2,0.03,0.02,93.9,0.04,3.8,CAR,720,10.35,7,150,0.05,0.05,25,0.0,0,Synthetic,Single,4311500795241802593,3,14.32698375,14.326983750000002,0.08265124999999962,14.2443325,14.409635,0.16530249999999924,9.634
PSB,700,120,86.6,1.6,3.7,1.7,0.062355658,6.3,0.2,0.03,0.02,93.9,0.04,3.8,CAR,960,10.35,7,150,0.05,0.05,25,0.0,0,Synthetic,Single,8567182030491281453,3,14.76164677,14.761646769999999,0.44186261000000027,14.31978416,15.20350938,0.8837252200000005,9.612
PSB,700,120,86.6,1.6,3.7,1.7,0.062355658,6.3,0.2,0.03,0.02,93.9,0.04,3.8,CAR,1440,10.35,7,150,0.05,0.05,25,0.0,0,Synthetic,Single,17532619624130317853,3,15.09493962,15.09493962,0.10933772000000008,14.9856019,15.20427734,0.21867544000000017,9.595
PSBOX-A,700,120,82.1,1.1,4.9,1.3,0.075517661,10.5,0.1,0.04,0.01,1977.6,0.12,3.4,CAR,30,10.35,7,150,0.05,0.05,25,0.0,0,Synthetic,Single,14753012469314816368,3,103.3208781,103.32087806666668,0.9597528500000014,102.3611252,104.2806309,1.919505700000002,5.184
PSBOX-A,700,120,82.1,1.1,4.9,1.3,0.075517661,10.5,0.1,0.04,0.01,1977.6,0.12,3.4,CAR,60,10.35,7,150,0.05,0.05,25,0.0,0,Synthetic,Single,9384042087008354723,3,128.4899598,128.4899598,1.9213295999999929,126.5686302,130.4112894,3.8426591999999857,3.926
PSBOX-A,700,120,82.1,1.1,4.9,1.3,0.075517661,10.5,0.1,0.04,0.01,1977.6,0.12,3.4,CAR,120,10.35,7,150,0.05,0.05,25,0.0,0,Synthetic,Single,12137078173158768853,3,149.1683236,149.1683236,1.636033999999995,147.5322896,150.8043576,3.27206799999999,2.892
PSBOX-A,700,120,82.1,1.1,4.9,1.3,0.075517661,10.5,0.1,0.04,0.01,1977.6,0.12,3.4,CAR,240,10.35,7,150,0.05,0.05,25,0.0,0,Synthetic,Single,5113294100529843790,3,171.0431627,171.0431626666667,0.21915544999999004,170.8240072,171.2623181,0.4383108999999763,1.798
PSBOX-A,700,120,82.1,1.1,4.9,1.3,0.075517661,10.5,0.1,0.04,0.01,1977.6,0.12,3.4,CAR,480,10.35,7,150,0.05,0.05,25,0.0,0,Synthetic,Single,274986128340747113,3,188.3221698,188.32216979999998,1.7007343000000077,186.6214355,190.0229041,3.4014686000000154,0.934
PSBOX-A,700,120,82.1,1.1,4.9,1.3,0.075517661,10.5,0.1,0.04,0.01,1977.6,0.12,3.4,CAR,720,10.35,7,150,0.05,0.05,25,0.0,0,Synthetic,Single,2813183925010472850,3,193.1014472,193.10144720000002,0.2695525000000032,192.8318947,193.3709997,0.5391050000000064,0.695
PSBOX-A,700,120,82.1,1.1,4.9,1.3,0.075517661,10.5,0.1,0.04,0.01,1977.6,0.12,3.4,CAR,960,10.35,7,150,0.05,0.05,25,0.0,0,Synthetic,Single,9639798785239397438,3,194.9725716,194.97257163333333,0.18642124999999735,194.7861504,195.1589929,0.3728424999999902,0.601
PSBOX-A,700,120,82.1,1.1,4.9,1.3,0.075517661,10.5,0.1,0.04,0.01,1977.6,0.12,3.4,CAR,1440,10.35,7,150,0.05,0.05,25,0.0,0,Synthetic,Single,15158233427638641998,3,196.9257714,196.9257714,0.22760289999999372,196.6981685,197.1533743,0.45520579999998745,0.504
PSB,700,120,86.6,1.6,3.7,1.7,0.062355658,6.3,0.2,0.03,0.02,93.9,0.04,3.8,PYR,30,10.35,7,150,0.05,0.05,25,0.0,0,Synthetic,Single,4721804204376788222,3,10.02613598,10.026135981,0.07191666850000011,9.954219313,10.09805265,0.14383333700000023,9.849
PSB,700,120,86.6,1.6,3.7,1.7,0.062355658,6.3,0.2,0.03,0.02,93.9,0.04,3.8,PYR,60,10.35,7,150,0.05,0.05,25,0.0,0,Synthetic,Single,5833298892870569093,3,11.6234197,11.6234197,0.13994295,11.48347675,11.76336265,0.2798859,9.769
PSB,700,120,86.6,1.6,3.7,1.7,0.062355658,6.3,0.2,0.03,0.02,93.9,0.04,3.8,PYR,120,10.35,7,150,0.05,0.05,25,0.0,0,Synthetic,Single,10068641914275566227,3,11.93398411,11.933984113333333,0.06013434499999988,11.87384977,11.99411846,0.12026868999999962,9.753
PSB,700,120,86.6,1.6,3.7,1.7,0.062355658,6.3,0.2,0.03,0.02,93.9,0.04,3.8,PYR,240,10.35,7,150,0.05,0.05,25,0.0,0,Synthetic,Single,511374947235614880,3,12.12350177,12.123501769999999,0.06513627,12.0583655,12.18863804,0.13027254,9.744
PSB,700,120,86.6,1.6,3.7,1.7,0.062355658,6.3,0.2,0.03,0.02,93.9,0.04,3.8,PYR,480,10.35,7,150,0.05,0.05,25,0.0,0,Synthetic,Single,7766796438832489567,3,12.47663819,12.476638189999997,0.02412042999999997,12.45251776,12.50075862,0.04824085999999994,9.726
PSB,700,120,86.6,1.6,3.7,1.7,0.062355658,6.3,0.2,0.03,0.02,93.9,0.04,3.8,PYR,720,10.35,7,150,0.05,0.05,25,0.0,0,Synthetic,Single,16967477159372399212,3,12.64737081,12.647370813333332,0.09748210500000014,12.54988871,12.74485292,0.1949642100000002,9.718
PSB,700,120,86.6,1.6,3.7,1.7,0.062355658,6.3,0.2,0.03,0.02,93.9,0.04,3.8,PYR,960,10.35,7,150,0.05,0.05,25,0.0,0,Synthetic,Single,13152110515515904560,3,12.93492634,12.934926339999999,0.056021639999999984,12.8789047,12.99094798,0.11204327999999997,9.703
PSB,700,120,86.6,1.6,3.7,1.7,0.062355658,6.3,0.2,0.03,0.02,93.9,0.04,3.8,PYR,1440,10.35,7,150,0.05,0.05,25,0.0,0,Synthetic,Single,1008114096097864608,3,13.09198702,13.091987016666666,0.09748210500000014,12.99450491,13.18946912,0.1949642100000002,9.695
PSBOX-A,700,120,82.1,1.1,4.9,1.3,0.075517661,10.5,0.1,0.04,0.01,1977.6,0.12,3.4,PYR,30,10.35,7,150,0.05,0.05,25,0.0,0,Synthetic,Single,7354268281024501913,3,92.57813769,92.57813769,2.3600228099999967,90.21811488,94.9381605,4.720045619999993,5.721
PSBOX-A,700,120,82.1,1.1,4.9,1.3,0.075517661,10.5,0.1,0.04,0.01,1977.6,0.12,3.4,PYR,60,10.35,7,150,0.05,0.05,25,0.0,0,Synthetic,Single,7144467312271500850,3,116.6491032,116.64910316666668,2.595780550000001,114.0533226,119.2448837,5.191561100000001,4.518
PSBOX-A,700,120,82.1,1.1,4.9,1.3,0.075517661,10.5,0.1,0.04,0.01,1977.6,0.12,3.4,PYR,120,10.35,7,150,0.05,0.05,25,0.0,0,Synthetic,Single,15154466524217921212,3,138.8353406,138.8353406,3.173003499999993,135.6623371,142.0083441,6.346006999999986,3.408
PSBOX-A,700,120,82.1,1.1,4.9,1.3,0.075517661,10.5,0.1,0.04,0.01,1977.6,0.12,3.4,PYR,240,10.35,7,150,0.05,0.05,25,0.0,0,Synthetic,Single,17326748445242168543,3,155.6029292,155.60292916666666,1.5899475500000053,154.0129816,157.1928767,3.17989510000001,2.57
