Repository: Rattandeep0500/Adaptive-drst

<svg width="900" height="220" viewBox="0 0 900 220" xmlns="http://www.w3.org/2000/svg" role="img" aria-label="Adaptive-DRST animated hero banner">
  <defs>
    <linearGradient id="bgGrad" x1="0" y1="0" x2="1" y2="1">
      <stop offset="0%" stop-color="#05070d"/>
      <stop offset="100%" stop-color="#0d1424"/>
    </linearGradient>
    <linearGradient id="titleGrad" x1="0" y1="0" x2="1" y2="0">
      <stop offset="0%" stop-color="#22d3ee"/>
      <stop offset="55%" stop-color="#a78bfa"/>
      <stop offset="100%" stop-color="#34d399"/>
    </linearGradient>
  </defs>
  <rect width="900" height="220" rx="14" fill="url(#bgGrad)"/>

File: results/water/biochar_ec/biochar_ec_unique_conditions.csv (part 3 of 9)
Adsorbent,Pyrolysis temperature ,Pyrolysis time,C,H,O,N,(O+N)/C,Ash,H/C,O/C,N/C,Surface area,Pore volume,Average pore size,Pollutant,Adsorption time,Initial concentration,Solution pH,RPM,Volume,Adsorbent dosage,Adsorption temperature,Ion concentration,Humic acid,Wastewater type,Adsorption type,_condition_signature,n_replicates,Capacity,capacity_mean,capacity_std,capacity_min,capacity_max,capacity_spread,Final concentration
PSBOX-A,700,120,82.1,1.1,4.9,1.3,0.075517661,10.5,0.1,0.04,0.01,1977.6,0.12,3.4,PYR,480,10.35,7,150,0.05,0.05,25,0.0,0,Synthetic,Single,5019839325687096608,3,174.1484268,174.14842683333333,0.1430552500000062,174.0053716,174.2914821,0.2861105000000066,1.643
PSBOX-A,700,120,82.1,1.1,4.9,1.3,0.075517661,10.5,0.1,0.04,0.01,1977.6,0.12,3.4,PYR,720,10.35,7,150,0.05,0.05,25,0.0,0,Synthetic,Single,14607962300251484291,3,178.9502818,178.9502818,0.165286100000003,178.7849957,179.1155679,0.330572200000006,1.402
PSBOX-A,700,120,82.1,1.1,4.9,1.3,0.075517661,10.5,0.1,0.04,0.01,1977.6,0.12,3.4,PYR,960,10.35,7,150,0.05,0.05,25,0.0,0,Synthetic,Single,14318183049395137263,3,183.4853671,183.4853671,0.07925279999999191,183.4061143,183.5646199,0.15850559999998381,1.176
PSBOX-A,700,120,82.1,1.1,4.9,1.3,0.075517661,10.5,0.1,0.04,0.01,1977.6,0.12,3.4,PYR,1440,10.35,7,150,0.05,0.05,25,0.0,0,Synthetic,Single,14122695440457670623,3,186.7310654,186.7310654,0.05702200000000346,186.6740434,186.7880874,0.11404400000000692,1.013
PSB,700,120,86.6,1.6,3.7,1.7,0.062355658,6.3,0.2,0.03,0.02,93.9,0.04,3.8,TEB,30,10.35,7,150,0.05,0.05,25,0.0,0,Synthetic,Single,15035950067462068535,3,9.73945512,9.739455119666667,0.2122370775000002,9.527218042,9.951692197,0.4244741550000004,9.863
PSB,700,120,86.6,1.6,3.7,1.7,0.062355658,6.3,0.2,0.03,0.02,93.9,0.04,3.8,TEB,60,10.35,7,150,0.05,0.05,25,0.0,0,Synthetic,Single,4895819444019586868,3,11.95966829,11.959668290000002,0.09637107999999994,11.86329721,12.05603937,0.19274215999999988,9.752
PSB,700,120,86.6,1.6,3.7,1.7,0.062355658,6.3,0.2,0.03,0.02,93.9,0.04,3.8,TEB,120,10.35,7,150,0.05,0.05,25,0.0,0,Synthetic,Single,11667454232700268490,3,14.53446819,14.534468193333334,0.27145747500000006,14.26301072,14.80592567,0.5429149500000001,9.623
PSB,700,120,86.6,1.6,3.7,1.7,0.062355658,6.3,0.2,0.03,0.02,93.9,0.04,3.8,TEB,240,10.35,7,150,0.05,0.05,25,0.0,0,Synthetic,Single,5754173497885832945,3,16.03851916,16.03851916,0.025748000000000104,16.01277116,16.06426716,0.05149600000000021,9.548
PSB,700,120,86.6,1.6,3.7,1.7,0.062355658,6.3,0.2,0.03,0.02,93.9,0.04,3.8,TEB,480,10.35,7,150,0.05,0.05,25,0.0,0,Synthetic,Single,11333112981056862966,3,16.3932898,16.3932898,0.23596202000000055,16.15732778,16.62925182,0.4719240400000011,9.53
PSB,700,120,86.6,1.6,3.7,1.7,0.062355658,6.3,0.2,0.03,0.02,93.9,0.04,3.8,TEB,720,10.35,7,150,0.05,0.05,25,0.0,0,Synthetic,Single,8262232296297066029,3,16.99726429,16.997264293333334,0.071174825,16.92608947,17.06843912,0.14234964999999988,9.5
PSB,700,120,86.6,1.6,3.7,1.7,0.062355658,6.3,0.2,0.03,0.02,93.9,0.04,3.8,TEB,960,10.35,7,150,0.05,0.05,25,0.0,0,Synthetic,Single,1896293482781350241,3,17.14255657,17.142556573333334,0.0045978550000010015,17.13795872,17.14715443,0.00919571000000019,9.493
PSB,700,120,86.6,1.6,3.7,1.7,0.062355658,6.3,0.2,0.03,0.02,93.9,0.04,3.8,TEB,1440,10.35,7,150,0.05,0.05,25,0.0,0,Synthetic,Single,2584546082314433009,3,17.7108517,17.710851696666666,0.18556950500000016,17.52528219,17.8964212,0.37113901000000027,9.464
PSBOX-A,700,120,82.1,1.1,4.9,1.3,0.075517661,10.5,0.1,0.04,0.01,1977.6,0.12,3.4,TEB,30,10.35,7,150,0.05,0.05,25,0.0,0,Synthetic,Single,6517302312888157700,3,100.2135097,100.21350965666666,2.2963536650000056,97.91715597,102.5098633,4.59270733000001,5.339
PSBOX-A,700,120,82.1,1.1,4.9,1.3,0.075517661,10.5,0.1,0.04,0.01,1977.6,0.12,3.4,TEB,60,10.35,7,150,0.05,0.05,25,0.0,0,Synthetic,Single,8857524016488363495,3,121.6945135,121.69451350000001,1.0727720000000005,120.6217415,122.7672855,2.145544000000001,4.265
PSBOX-A,700,120,82.1,1.1,4.9,1.3,0.075517661,10.5,0.1,0.04,0.01,1977.6,0.12,3.4,TEB,120,10.35,7,150,0.05,0.05,25,0.0,0,Synthetic,Single,3912119786576835457,3,143.609555,143.609555,1.4040015999999866,142.2055534,145.0135566,2.8080031999999733,3.17
PSBOX-A,700,120,82.1,1.1,4.9,1.3,0.075517661,10.5,0.1,0.04,0.01,1977.6,0.12,3.4,TEB,240,10.35,7,150,0.05,0.05,25,0.0,0,Synthetic,Single,4600021553235445050,3,162.94244,162.94244003333336,0.35624195000001296,162.5861981,163.298682,0.7124839000000236,2.203
PSBOX-A,700,120,82.1,1.1,4.9,1.3,0.075517661,10.5,0.1,0.04,0.01,1977.6,0.12,3.4,TEB,480,10.35,7,150,0.05,0.05,25,0.0,0,Synthetic,Single,7940094813253752973,3,181.2867858,181.2867858333333,0.295918050000013,180.9908678,181.5827039,0.5918361000000232,1.286
PSBOX-A,700,120,82.1,1.1,4.9,1.3,0.075517661,10.5,0.1,0.04,0.01,1977.6,0.12,3.4,TEB,720,10.35,7,150,0.05,0.05,25,0.0,0,Synthetic,Single,4387957623427694230,3,187.600563,187.600563,0.36580549999999334,187.2347575,187.9663685,0.7316109999999867,0.97
PSBOX-A,700,120,82.1,1.1,4.9,1.3,0.075517661,10.5,0.1,0.04,0.01,1977.6,0.12,3.4,TEB,960,10.35,7,150,0.05,0.05,25,0.0,0,Synthetic,Single,17524498598290145578,3,190.666414,190.66641403333335,0.11200375000000323,190.5544103,190.7784178,0.22400749999999903,0.817
PSBOX-A,700,120,82.1,1.1,4.9,1.3,0.075517661,10.5,0.1,0.04,0.01,1977.6,0.12,3.4,TEB,1440,10.35,7,150,0.05,0.05,25,0.0,0,Synthetic,Single,1372247388430120506,3,192.337827,192.33782699999998,0.2348585000000014,192.1029685,192.5726855,0.4697170000000028,0.733
PSB,700,120,86.6,1.6,3.7,1.7,0.062355658,6.3,0.2,0.03,0.02,93.9,0.04,3.8,CAR,1440,10.0,7,150,0.05,0.05,25,0.0,0,Synthetic,Single,9019527066193875832,9,12.09214202,12.090108602333334,2.944984912054859,8.610568838,15.62052281,7.009953972,9.395
PSB,700,120,86.6,1.6,3.7,1.7,0.062355658,6.3,0.2,0.03,0.02,93.9,0.04,3.8,CAR,1440,20.0,7,150,0.05,0.05,25,0.0,0,Synthetic,Single,2652962853593975380,3,24.65911614,24.659116136666665,4.336172525,20.32294361,28.99528866,8.67234505,18.767
PSB,700,120,86.6,1.6,3.7,1.7,0.062355658,6.3,0.2,0.03,0.02,93.9,0.04,3.8,CAR,1440,30.0,7,150,0.05,0.05,25,0.0,0,Synthetic,Single,18380047481003027818,3,42.52086281,42.52086281,0.9360610500000028,41.58480176,43.45692386,1.8721221000000057,27.874
PSB,700,120,86.6,1.6,3.7,1.7,0.062355658,6.3,0.2,0.03,0.02,93.9,0.04,3.8,CAR,1440,40.651,7,150,0.05,0.05,25,0.0,0,Synthetic,Single,2252381393071083279,3,40.37396986,40.373969863333336,9.238763525000001,31.13520634,49.61273339,18.477527050000003,38.632
PSB,700,120,86.6,1.6,3.7,1.7,0.062355658,6.3,0.2,0.03,0.02,93.9,0.04,3.8,CAR,1440,49.702,7,150,0.05,0.05,25,0.0,0,Synthetic,Single,2668580680610455902,3,44.66160167,44.66160166666666,1.4707672950000017,43.19083437,46.13236896,2.9415345900000034,47.469
PSBOX-A,700,120,82.1,1.1,4.9,1.3,0.075517661,10.5,0.1,0.04,0.01,1977.6,0.12,3.4,CAR,1440,10.0,7,150,0.05,0.05,25,0.0,0,Synthetic,Single,5974707393229480271,9,194.028293,192.87300703333332,2.2713983422146926,189.6377936,194.7548501,5.11705649999999,0.299
PSBOX-A,700,120,82.1,1.1,4.9,1.3,0.075517661,10.5,0.1,0.04,0.01,1977.6,0.12,3.4,CAR,1440,20.0,7,150,0.05,0.05,25,0.0,0,Synthetic,Single,3081341714813847843,3,380.0848089,380.0848088999999,2.1839424000000065,377.9008665,382.2687513,4.367884800000013,0.996
PSBOX-A,700,120,82.1,1.1,4.9,1.3,0.075517661,10.5,0.1,0.04,0.01,1977.6,0.12,3.4,CAR,1440,30.0,7,150,0.05,0.05,25,0.0,0,Synthetic,Single,2672374027077130753,3,469.9008094,469.9008093666667,6.292427049999986,463.6083823,476.1932364,12.584854099999973,6.505
PSBOX-A,700,120,82.1,1.1,4.9,1.3,0.075517661,10.5,0.1,0.04,0.01,1977.6,0.12,3.4,CAR,1440,40.651,7,150,0.05,0.05,25,0.0,0,Synthetic,Single,8071337951507918520,3,482.1207579,482.1207579,1.9335457999999903,480.1872121,484.0543037,3.8670915999999806,16.545
PSBOX-A,700,120,82.1,1.1,4.9,1.3,0.075517661,10.5,0.1,0.04,0.01,1977.6,0.12,3.4,CAR,1440,49.702,7,150,0.05,0.05,25,0.0,0,Synthetic,Single,10013374977060052941,3,526.9150137,526.9150137,9.423834900000031,517.4911788,536.3388486,18.847669800000062,23.356
PSB,700,120,86.6,1.6,3.7,1.7,0.062355658,6.3,0.2,0.03,0.02,93.9,0.04,3.8,PYR,1440,10.0,7,150,0.05,0.05,25,0.0,0,Synthetic,Single,15857670154859084901,3,13.36549233,13.36549233,1.50198256,11.86350977,14.86747489,3.00396512,9.332
PSB,700,120,86.6,1.6,3.7,1.7,0.062355658,6.3,0.2,0.03,0.02,93.9,0.04,3.8,PYR,1440,20.0,7,150,0.05,0.05,25,0.0,0,Synthetic,Single,909323058553581409,3,19.71689057,19.716890573333334,2.2400421250000004,17.47684845,21.9569327,4.480084250000001,19.014
PSB,700,120,86.6,1.6,3.7,1.7,0.062355658,6.3,0.2,0.03,0.02,93.9,0.04,3.8,PYR,1440,30.0,7,150,0.05,0.05,25,0.0,0,Synthetic,Single,8932379767257874051,3,24.4387805,24.438780496666666,2.2819162549999987,22.15686424,26.72069675,4.5638325099999975,28.778
PSB,700,120,86.6,1.6,3.7,1.7,0.062355658,6.3,0.2,0.03,0.02,93.9,0.04,3.8,PYR,1440,40.651,7,150,0.05,0.05,25,0.0,0,Synthetic,Single,17308140250371570214,3,18.21635113,18.216351133333333,7.009886405,11.20646473,25.22623754,14.01977281,39.74
PSB,700,120,86.6,1.6,3.7,1.7,0.062355658,6.3,0.2,0.03,0.02,93.9,0.04,3.8,PYR,1440,49.702,7,150,0.05,0.05,25,0.0,0,Synthetic,Single,10768319170817012279,3,49.96716342,49.967163416666665,1.280743834999999,48.68641958,51.24790725,2.561487669999998,47.204
PSBOX-A,700,120,82.1,1.1,4.9,1.3,0.075517661,10.5,0.1,0.04,0.01,1977.6,0.12,3.4,PYR,1440,10.0,7,150,0.05,0.05,25,0.0,0,Synthetic,Single,225040084999860926,15,179.2811029,110.67775262893333,88.6033746857826,5.47608242,181.433822,175.95773957999998,1.036
PSBOX-A,700,120,82.1,1.1,4.9,1.3,0.075517661,10.5,0.1,0.04,0.01,1977.6,0.12,3.4,PYR,1440,20.0,7,150,0.05,0.05,25,0.0,0,Synthetic,Single,885365105127333810,3,346.577518,346.5775179666667,2.431386750000002,344.1461312,349.0089047,4.862773500000003,2.671
PSBOX-A,700,120,82.1,1.1,4.9,1.3,0.075517661,10.5,0.1,0.04,0.01,1977.6,0.12,3.4,PYR,1440,30.0,7,150,0.05,0.05,25,0.0,0,Synthetic,Single,18389337982035830204,3,423.1469088,423.1469088333333,0.12360705000000731,423.0233018,423.2705159,0.24721410000000787,8.843
PSBOX-A,700,120,82.1,1.1,4.9,1.3,0.075517661,10.5,0.1,0.04,0.01,1977.6,0.12,3.4,PYR,1440,40.651,7,150,0.05,0.05,25,0.0,0,Synthetic,Single,515935265218775533,3,416.3075638,416.30756376666665,11.973090649999989,404.3344731,428.2806544,23.946181299999978,19.836
PSBOX-A,700,120,82.1,1.1,4.9,1.3,0.075517661,10.5,0.1,0.04,0.01,1977.6,0.12,3.4,PYR,1440,49.702,7,150,0.05,0.05,25,0.0,0,Synthetic,Single,10437072109577955992,3,465.9189249,465.9189248999999,12.701521400000019,453.2174035,478.6204463,25.403042800000037,26.406
PSB,700,120,86.6,1.6,3.7,1.7,0.062355658,6.3,0.2,0.03,0.02,93.9,0.04,3.8,TEB,1440,9.715,7,150,0.05,0.05,25,0.0,0,Synthetic,Single,4545727045363007368,3,12.39344048,12.39344048,0.34963228999999973,12.04380819,12.74307277,0.6992645799999995,9.095
PSB,700,120,86.6,1.6,3.7,1.7,0.062355658,6.3,0.2,0.03,0.02,93.9,0.04,3.8,TEB,1440,19.525,7,150,0.05,0.05,25,0.0,0,Synthetic,Single,15188021643214436428,3,21.82869223,21.828692226666664,1.721478545,20.10721368,23.55017077,3.44295709,18.434
PSB,700,120,86.6,1.6,3.7,1.7,0.062355658,6.3,0.2,0.03,0.02,93.9,0.04,3.8,TEB,1440,30.339,7,150,0.05,0.05,25,0.0,0,Synthetic,Single,10629141765486226301,3,28.77089875,28.77089875,5.1146849,23.65621385,33.88558365,10.2293698,28.901
PSB,700,120,86.6,1.6,3.7,1.7,0.062355658,6.3,0.2,0.03,0.02,93.9,0.04,3.8,TEB,1440,41.603,7,150,0.05,0.05,25,0.0,0,Synthetic,Single,16862914560302774087,3,34.12194265,34.12194265333333,9.661109735,24.46083292,43.78305239,19.32221947,39.897
PSB,700,120,86.6,1.6,3.7,1.7,0.062355658,6.3,0.2,0.03,0.02,93.9,0.04,3.8,TEB,1440,48.761,7,150,0.05,0.05,25,0.0,0,Synthetic,Single,3476837075250042538,3,36.12677657,36.12677656666667,1.2134702250000018,34.91330634,37.34024679,2.4269404500000036,46.955
PSBOX-A,700,120,82.1,1.1,4.9,1.3,0.075517661,10.5,0.1,0.04,0.01,1977.6,0.12,3.4,TEB,1440,9.715,7,150,0.05,0.05,25,0.0,0,Synthetic,Single,6365747880929110975,3,180.1523853,180.1523853,0.15355590000000063,179.9988294,180.3059412,0.30711180000000127,0.707
PSBOX-A,700,120,82.1,1.1,4.9,1.3,0.075517661,10.5,0.1,0.04,0.01,1977.6,0.12,3.4,TEB,1440,19.525,7,150,0.05,0.05,25,0.0,0,Synthetic,Single,2866400206678128043,3,353.7622914,353.76229136666666,1.1263634499999857,352.6359279,354.8886548,2.2527268999999706,1.837
PSBOX-A,700,120,82.1,1.1,4.9,1.3,0.075517661,10.5,0.1,0.04,0.01,1977.6,0.12,3.4,TEB,1440,30.339,7,150,0.05,0.05,25,0.0,0,Synthetic,Single,2002571831407912686,3,434.9723531,434.9723530666667,1.7791480500000036,433.193205,436.7515011,3.558296100000007,8.59
PSBOX-A,700,120,82.1,1.1,4.9,1.3,0.075517661,10.5,0.1,0.04,0.01,1977.6,0.12,3.4,TEB,1440,41.603,7,150,0.05,0.05,25,0.0,0,Synthetic,Single,1179880397936398560,3,464.0887525,464.0887525333333,14.037452450000018,450.0513001,478.126205,28.074904900000035,18.398
PSBOX-A,700,120,82.1,1.1,4.9,1.3,0.075517661,10.5,0.1,0.04,0.01,1977.6,0.12,3.4,TEB,1440,48.761,7,150,0.05,0.05,25,0.0,0,Synthetic,Single,17509427768820248449,3,477.6500441,477.6500440666667,4.937544750000001,472.7124993,482.5875888,9.875089500000001,24.879
PSB,700,120,86.6,1.6,3.7,1.7,0.062355658,6.3,0.2,0.03,0.02,93.9,0.04,3.8,CAR,1440,10.0,3,150,0.05,0.05,25,0.0,0,Synthetic,Single,2474326131178015563,3,20.33922661,20.57502495,0.7776278678845554,19.94258789,21.44326035,1.5006724600000005,8.983
PSB,700,120,86.6,1.6,3.7,1.7,0.062355658,6.3,0.2,0.03,0.02,93.9,0.04,3.8,CAR,1440,10.0,11,150,0.05,0.05,25,0.0,0,Synthetic,Single,9713413644219092578,3,11.27379084,11.273790836666668,0.03494527500000023,11.23884556,11.30873611,0.06989055000000022,9.436
PSBOX-A,700,120,82.1,1.1,4.9,1.3,0.075517661,10.5,0.1,0.04,0.01,1977.6,0.12,3.4,CAR,1440,10.0,3,150,0.05,0.05,25,0.0,0,Synthetic,Single,4257590620893720876,3,193.9085512,193.90855116666668,0.09466815000000835,193.813883,194.0032193,0.1893363000000079,0.305
PSBOX-A,700,120,82.1,1.1,4.9,1.3,0.075517661,10.5,0.1,0.04,0.01,1977.6,0.12,3.4,CAR,1440,10.0,11,150,0.05,0.05,25,0.0,0,Synthetic,Single,1215973723376915305,3,193.1085611,193.10856106666665,0.1471847499999967,192.9613763,193.2557458,0.29436949999998774,0.345
PSBOX-A,700,120,82.1,1.1,4.9,1.3,0.075517661,10.5,0.1,0.04,0.01,1977.6,0.12,3.4,PYR,1440,10.0,3,150,0.05,0.05,25,0.0,0,Synthetic,Single,12621296277515089329,6,96.686317765,95.75879280049999,94.43085657089773,8.136888092,181.9871592,173.85027110800002,5.166
PSBOX-A,700,120,82.1,1.1,4.9,1.3,0.075517661,10.5,0.1,0.04,0.01,1977.6,0.12,3.4,PYR,1440,10.0,11,150,0.05,0.05,25,0.0,0,Synthetic,Single,12717743980985706212,6,93.78953205799999,93.56816874750001,96.64525561836733,4.784259607,181.9093513,177.125091693,5.3105
PSBOX-A,700,120,82.1,1.1,4.9,1.3,0.075517661,10.5,0.1,0.04,0.01,1977.6,0.12,3.4,TEB,1440,10.0,3,150,0.05,0.05,25,0.0,0,Synthetic,Single,17305994896530160488,6,99.59089173999999,98.52033423783332,98.80957902970185,6.786523258,188.7537227,181.967199442,5.0205
PSBOX-A,700,120,82.1,1.1,4.9,1.3,0.075517661,10.5,0.1,0.04,0.01,1977.6,0.12,3.4,TEB,1440,10.0,7,150,0.05,0.05,25,0.0,0,Synthetic,Single,10338658341479437243,12,98.82582456499999,98.45789187558334,93.53434842294934,6.896568699,188.79704,181.900471301,5.059
PSBOX-A,700,120,82.1,1.1,4.9,1.3,0.075517661,10.5,0.1,0.04,0.01,1977.6,0.12,3.4,TEB,1440,10.0,11,150,0.05,0.05,25,0.0,0,Synthetic,Single,6739050191320737237,6,96.81540443749999,96.798209848,98.31632827199789,6.653055984,186.9089745,180.255918516,5.1595
PSB,700,120,86.6,1.6,3.7,1.7,0.062355658,6.3,0.2,0.03,0.02,93.9,0.04,3.8,CAR,1440,10.0,7,150,0.05,0.05,15,0.0,0,Synthetic,Single,6580296881576907808,3,10.44991847,10.449918471333334,0.7853674279999998,9.664551044,11.2352859,1.5707348559999996,9.478
PSB,700,120,86.6,1.6,3.7,1.7,0.062355658,6.3,0.2,0.03,0.02,93.9,0.04,3.8,CAR,1440,10.0,7,150,0.05,0.05,35,0.0,0,Synthetic,Single,6279799715671586744,3,18.89493651,18.89493651,0.2964278199999999,18.59850869,19.19136433,0.5928556399999998,9.055
PSBOX-A,700,120,82.1,1.1,4.9,1.3,0.075517661,10.5,0.1,0.04,0.01,1977.6,0.12,3.4,CAR,1440,10.0,7,150,0.05,0.05,15,0.0,0,Synthetic,Single,4935185791825215751,3,193.5580517,193.55805173333331,0.012498150000032324,193.5455536,193.5705499,0.024996299999997973,0.322
PSBOX-A,700,120,82.1,1.1,4.9,1.3,0.075517661,10.5,0.1,0.04,0.01,1977.6,0.12,3.4,CAR,1440,10.0,7,150,0.05,0.05,35,0.0,0,Synthetic,Single,9867554238704943759,3,196.6946835,196.6946835,0.05684639999999774,196.6378371,196.7515299,0.11369279999999549,0.165
PSBOX-A,700,120,82.1,1.1,4.9,1.3,0.075517661,10.5,0.1,0.04,0.01,1977.6,0.12,3.4,PYR,1440,10.0,7,150,0.05,0.05,15,0.0,0,Synthetic,Single,7915427757894587926,6,90.60083853100001,90.576154443,95.35081037585564,3.444663377,177.6582773,174.213613923,5.470000000000001
PSBOX-A,700,120,82.1,1.1,4.9,1.3,0.075517661,10.5,0.1,0.04,0.01,1977.6,0.12,3.4,PYR,1440,10.0,7,150,0.05,0.05,35,0.0,0,Synthetic,Single,15714134145945127934,6,95.946964812,95.99526712416666,96.37084193245498,7.932680739,184.1544581,176.221777361,5.203
PSBOX-A,700,120,82.1,1.1,4.9,1.3,0.075517661,10.5,0.1,0.04,0.01,1977.6,0.12,3.4,TEB,1440,10.0,7,150,0.05,0.05,15,0.0,0,Synthetic,Single,10938199474869904691,6,96.657777967,96.724430857,98.61404291859724,6.648057594,186.9341099,180.28605230600002,5.167000000000001
PSBOX-A,700,120,82.1,1.1,4.9,1.3,0.075517661,10.5,0.1,0.04,0.01,1977.6,0.12,3.4,TEB,1440,10.0,7,150,0.05,0.05,35,0.0,0,Synthetic,Single,2242448943054842107,6,101.547829695,101.39022724333334,97.60675438064897,11.97023615,190.4950134,178.52477725,4.923
PSB,700,120,86.6,1.6,3.7,1.7,0.062355658,6.3,0.2,0.03,0.02,93.9,0.04,3.8,CAR,1440,10.0,7,150,0.05,0.05,25,0.0,5,Synthetic,Single,4910732537836469457,3,15.35604589,15.372038143333334,0.24088701085019065,15.13954573,15.62052281,0.4809770800000006,9.232
PSBOX-A,700,120,82.1,1.1,4.9,1.3,0.075517661,10.5,0.1,0.04,0.01,1977.6,0.12,3.4,CAR,1440,10.0,7,150,0.05,0.05,25,0.0,5,Synthetic,Single,14174918151567852022,3,194.7240079,194.73496056666667,0.13187446478656217,194.608904,194.8719698,0.2630657999999926,0.264
PSB,700,120,86.6,1.6,3.7,1.7,0.062355658,6.3,0.2,0.03,0.02,93.9,0.04,3.8,PYR,1440,10.0,7,150,0.05,0.05,25,0.0,5,Synthetic,Single,2282926465134815844,3,7.980702525,8.007705429333333,0.09156279559819427,7.932680739,8.109733024,0.17705228500000025,9.601
PSBOX-A,700,120,82.1,1.1,4.9,1.3,0.075517661,10.5,0.1,0.04,0.01,1977.6,0.12,3.4,PYR,1440,10.0,7,150,0.05,0.05,25,0.0,5,Synthetic,Single,3265139063472826695,3,178.8639832,178.9582316,0.22345967121849614,178.7973362,179.2133754,0.41603920000000016,1.057
PSB,700,120,86.6,1.6,3.7,1.7,0.062355658,6.3,0.2,0.03,0.02,93.9,0.04,3.8,TEB,1440,10.0,7,150,0.05,0.05,25,0.0,5,Synthetic,Single,3756902283419188653,3,8.576143356,8.485661003333332,0.2713216207864971,8.180660073,8.700179581,0.5195195080000001,9.571
PSBOX-A,700,120,82.1,1.1,4.9,1.3,0.075517661,10.5,0.1,0.04,0.01,1977.6,0.12,3.4,TEB,1440,10.0,7,150,0.05,0.05,25,0.0,5,Synthetic,Single,9380390742843942442,3,188.3246152,188.23425853333333,0.26930544569089404,187.931394,188.4467664,0.5153723999999897,0.584
PSB,700,120,86.6,1.6,3.7,1.7,0.062355658,6.3,0.2,0.03,0.02,93.9,0.04,3.8,CAR,1440,10.64,7,150,0.05,0.05,25,0.0,0,Synthetic,Single,6103338949465297208,3,21.58524593,21.598751993333334,0.08077896967915084,21.52557736,21.68543269,0.15985532999999919,9.561
PSB,700,120,86.6,1.6,3.7,1.7,0.062355658,6.3,0.2,0.03,0.02,93.9,0.04,3.8,CAR,1440,10.64,7,150,0.05,0.05,25,0.025,0,Synthetic,Single,1264357638971132335,3,22.28635166,22.335336333333334,0.20708345424668279,22.15713695,22.56252039,0.4053834399999978,9.526
PSB,700,120,86.6,1.6,3.7,1.7,0.062355658,6.3,0.2,0.03,0.02,93.9,0.04,3.8,CAR,1440,10.64,7,150,0.05,0.05,25,0.5,0,Synthetic,Single,745282393733214055,3,27.15357356,27.105193636666666,0.11401047663836207,26.97497101,27.18703634,0.21206532999999794,9.282
PSB,700,120,86.6,1.6,3.7,1.7,0.062355658,6.3,0.2,0.03,0.02,93.9,0.04,3.8,CAR,1440,10.64,7,150,0.05,0.05,25,0.75,0,Synthetic,Single,13330472071774241408,3,27.91354152,27.857837416666666,0.12545532231569947,27.71417592,27.94579481,0.23161889000000002,9.244
PSB,700,120,86.6,1.6,3.7,1.7,0.062355658,6.3,0.2,0.03,0.02,93.9,0.04,3.8,CAR,1440,10.64,7,150,0.05,0.05,25,0.1,0,Synthetic,Single,18165691725457514019,3,28.49793068,28.481333683333332,0.11489777938173248,28.35903999,28.58703038,0.2279903900000022,9.215
PSBOX-A,700,120,82.1,1.1,4.9,1.3,0.075517661,10.5,0.1,0.04,0.01,1977.6,0.12,3.4,CAR,1440,10.64,7,150,0.05,0.05,25,0.0,0,Synthetic,Single,16293706521929686415,3,207.5193715,207.5169525,0.03916317072404587,207.4766359,207.5548501,0.07821420000001922,0.264
PSBOX-A,700,120,82.1,1.1,4.9,1.3,0.075517661,10.5,0.1,0.04,0.01,1977.6,0.12,3.4,CAR,1440,10.64,7,150,0.05,0.05,25,0.025,0,Synthetic,Single,17430757838404585944,3,208.4690291,208.49442853333332,0.05369678152238365,208.4581436,208.5561129,0.09796929999998838,0.217
PSBOX-A,700,120,82.1,1.1,4.9,1.3,0.075517661,10.5,0.1,0.04,0.01,1977.6,0.12,3.4,CAR,1440,10.64,7,150,0.05,0.05,25,0.5,0,Synthetic,Single,2646228309901749104,3,209.6107953,209.604815,0.027603170991200042,209.5747119,209.6289378,0.0542258999999774,0.159
PSBOX-A,700,120,82.1,1.1,4.9,1.3,0.075517661,10.5,0.1,0.04,0.01,1977.6,0.12,3.4,CAR,1440,10.64,7,150,0.05,0.05,25,0.75,0,Synthetic,Single,6790189810633164919,3,209.946431,209.95133616666666,0.05429149595032823,209.8996637,210.0079138,0.10825010000002067,0.143
PSBOX-A,700,120,82.1,1.1,4.9,1.3,0.075517661,10.5,0.1,0.04,0.01,1977.6,0.12,3.4,CAR,1440,10.64,7,150,0.05,0.05,25,0.1,0,Synthetic,Single,17952086120339776076,3,210.1556742,210.1424369,0.04570838451498734,210.0915708,210.1800657,0.0884949000000006,0.132
PSB,700,120,86.6,1.6,3.7,1.7,0.062355658,6.3,0.2,0.03,0.02,93.9,0.04,3.8,PYR,1440,10.64,7,150,0.05,0.05,25,0.0,0,Synthetic,Single,1339196494779022373,3,17.17592698,17.102398296666667,0.14560077410624986,16.93469605,17.19657186,0.2618758099999994,9.781
PSB,700,120,86.6,1.6,3.7,1.7,0.062355658,6.3,0.2,0.03,0.02,93.9,0.04,3.8,PYR,1440,10.64,7,150,0.05,0.05,25,0.025,0,Synthetic,Single,9073084972282701478,3,18.63812304,18.665051143333333,0.24838692596392492,18.43122544,18.92580495,0.4945795100000012,9.708
PSB,700,120,86.6,1.6,3.7,1.7,0.062355658,6.3,0.2,0.03,0.02,93.9,0.04,3.8,PYR,1440,10.64,7,150,0.05,0.05,25,0.5,0,Synthetic,Single,191357271387646750,3,24.9350358,24.894718440000002,0.8302323373205975,24.04506195,25.70405757,1.658995619999999,9.393
PSB,700,120,86.6,1.6,3.7,1.7,0.062355658,6.3,0.2,0.03,0.02,93.9,0.04,3.8,PYR,1440,10.64,7,150,0.05,0.05,25,0.75,0,Synthetic,Single,15057238795158855309,3,26.62477433,26.590291396666668,0.09534326070318737,26.48250418,26.66359568,0.18109150000000085,9.309
PSB,700,120,86.6,1.6,3.7,1.7,0.062355658,6.3,0.2,0.03,0.02,93.9,0.04,3.8,PYR,1440,10.64,7,150,0.05,0.05,25,0.1,0,Synthetic,Single,17620546108433666946,3,26.82538871,26.832120736666667,0.48788232560380856,26.34763926,27.32333424,0.9756949800000001,9.299
PSBOX-A,700,120,82.1,1.1,4.9,1.3,0.075517661,10.5,0.1,0.04,0.01,1977.6,0.12,3.4,PYR,1440,10.64,7,150,0.05,0.05,25,0.0,0,Synthetic,Single,899458601566528766,3,194.1022108,194.10221083333332,0.13161115000000084,193.9705997,194.233822,0.26322229999999536,0.935
PSBOX-A,700,120,82.1,1.1,4.9,1.3,0.075517661,10.5,0.1,0.04,0.01,1977.6,0.12,3.4,PYR,1440,10.64,7,150,0.05,0.05,25,0.025,0,Synthetic,Single,1321739968319666973,3,195.2598949,195.25989493333336,0.09593135000000508,195.1639636,195.3558263,0.1918627000000015,0.877
PSBOX-A,700,120,82.1,1.1,4.9,1.3,0.075517661,10.5,0.1,0.04,0.01,1977.6,0.12,3.4,PYR,1440,10.64,7,150,0.05,0.05,25,0.5,0,Synthetic,Single,5455317057129671173,3,196.6287402,196.6287402,0.04678760000000182,196.5819526,196.6755278,0.09357520000000363,0.809
PSBOX-A,700,120,82.1,1.1,4.9,1.3,0.075517661,10.5,0.1,0.04,0.01,1977.6,0.12,3.4,PYR,1440,10.64,7,150,0.05,0.05,25,0.75,0,Synthetic,Single,15862192128811519798,3,196.7750496,196.77504956666667,0.04162635000001137,196.7334232,196.8166759,0.08325270000000273,0.801
PSBOX-A,700,120,82.1,1.1,4.9,1.3,0.075517661,10.5,0.1,0.04,0.01,1977.6,0.12,3.4,PYR,1440,10.64,7,150,0.05,0.05,25,0.1,0,Synthetic,Single,8241896323355349481,3,196.9445844,196.94458443333335,0.060812650000009426,196.8837718,197.0053971,0.12162530000000515,0.793
PSB,700,120,86.6,1.6,3.7,1.7,0.062355658,6.3,0.2,0.03,0.02,93.9,0.04,3.8,TEB,1440,10.64,7,150,0.05,0.05,25,0.0,0,Synthetic,Single,2069203419941843580,3,18.5704364,18.48460383666667,0.3328239315480068,18.11727062,18.76610449,0.6488338700000007,9.711
PSB,700,120,86.6,1.6,3.7,1.7,0.062355658,6.3,0.2,0.03,0.02,93.9,0.04,3.8,TEB,1440,10.64,7,150,0.05,0.05,25,0.025,0,Synthetic,Single,1309509411171930483,3,19.82286297,19.70988569666667,0.2629913876521399,19.40928321,19.89751091,0.4882276999999995,9.649
PSB,700,120,86.6,1.6,3.7,1.7,0.062355658,6.3,0.2,0.03,0.02,93.9,0.04,3.8,TEB,1440,10.64,7,150,0.05,0.05,25,0.5,0,Synthetic,Single,477985032669267579,3,27.30236045,27.349863683333336,0.1382176745991832,27.24166187,27.50556873,0.26390685999999874,9.275
PSB,700,120,86.6,1.6,3.7,1.7,0.062355658,6.3,0.2,0.03,0.02,93.9,0.04,3.8,TEB,1440,10.64,7,150,0.05,0.05,25,0.75,0,Synthetic,Single,17094379585449312116,3,28.7617654,28.72029432333333,0.20487283002628578,28.49785854,28.90125903,0.4034004899999992,9.202
PSB,700,120,86.6,1.6,3.7,1.7,0.062355658,6.3,0.2,0.03,0.02,93.9,0.04,3.8,TEB,1440,10.64,7,150,0.05,0.05,25,0.1,0,Synthetic,Single,14772966102207275455,3,29.57610657,29.55914113333333,0.1337056632545165,29.41776246,29.68355437,0.2657919100000008,9.161
PSBOX-A,700,120,82.1,1.1,4.9,1.3,0.075517661,10.5,0.1,0.04,0.01,1977.6,0.12,3.4,TEB,1440,10.64,7,150,0.05,0.05,25,0.0,0,Synthetic,Single,4200786981586363771,3,201.9329242,201.9104293,0.04496753005903974,201.8586533,201.9397104,0.08105710000000954,0.543
PSBOX-A,700,120,82.1,1.1,4.9,1.3,0.075517661,10.5,0.1,0.04,0.01,1977.6,0.12,3.4,TEB,1440,10.64,7,150,0.05,0.05,25,0.025,0,Synthetic,Single,16676324305660155556,3,202.7408562,202.6904625666667,0.10678256086601173,202.5678087,202.7627228,0.19491410000000542,0.503
PSBOX-A,700,120,82.1,1.1,4.9,1.3,0.075517661,10.5,0.1,0.04,0.01,1977.6,0.12,3.4,TEB,1440,10.64,7,150,0.05,0.05,25,0.5,0,Synthetic,Single,15664822722295538556,3,203.1717784,203.16511793333333,0.054032664133597655,203.1080638,203.2155116,0.10744780000001697,0.481
PSBOX-A,700,120,82.1,1.1,4.9,1.3,0.075517661,10.5,0.1,0.04,0.01,1977.6,0.12,3.4,TEB,1440,10.64,7,150,0.05,0.05,25,0.75,0,Synthetic,Single,18006454412294099555,3,203.7859274,203.77021866666666,0.10550099276899266,203.6577441,203.8669845,0.20924039999999877,0.451
PSBOX-A,700,120,82.1,1.1,4.9,1.3,0.075517661,10.5,0.1,0.04,0.01,1977.6,0.12,3.4,TEB,1440,10.64,7,150,0.05,0.05,25,0.1,0,Synthetic,Single,8208949164701929664,3,204.0890433,204.0573745,0.07110207669378177,203.9759404,204.1071398,0.13119939999998564,0.436
C-Biochar,600,240,79.42,2.09,5.93,2.88,0.110929237,9.68,0.026,0.075,0.036,1048.2,1.044,3.985,IBF,30,10.0,7,200,0.025,0.05,25,0.0,0,Synthetic,Single,7190918633054368776,5,93.33333333,96.0,47.51607915105042,26.66666667,146.6666667,120.00000003000001,5.333333333
C-Biochar,600,240,79.42,2.09,5.93,2.88,0.110929237,9.68,0.026,0.075,0.036,1048.2,1.044,3.985,IBF,30,20.0,7,200,0.025,0.05,25,0.0,0,Synthetic,Single,3471020195896376932,2,188.88888889999998,188.88888889999998,3.1426967738465628,186.6666667,191.1111111,4.4444443999999805,10.555555555
C-Biochar,600,240,79.42,2.09,5.93,2.88,0.110929237,9.68,0.026,0.075,0.036,1048.2,1.044,3.985,IBF,30,30.0,7,200,0.025,0.05,25,0.0,0,Synthetic,Single,4079174506986504862,2,180.0,180.0,9.428090462961096,173.3333333,186.6666667,13.333333400000015,21.0
C-Biochar,600,240,79.42,2.09,5.93,2.88,0.110929237,9.68,0.026,0.075,0.036,1048.2,1.044,3.985,IBF,30,50.0,7,200,0.025,0.05,25,0.0,0,Synthetic,Single,1448967503783819399,2,215.55555555,215.55555555,3.1426968445572565,213.3333333,217.7777778,4.444444500000003,39.222222220000006
C-Biochar,600,240,79.42,2.09,5.93,2.88,0.110929237,9.68,0.026,0.075,0.036,1048.2,1.044,3.985,IBF,30,80.0,7,200,0.025,0.05,25,0.0,0,Synthetic,Single,17800563843986699496,2,251.1111111,251.1111111,15.713484010654222,240.0,262.2222222,22.222222199999976,67.444444445
C-Biochar,600,240,79.42,2.09,5.93,2.88,0.110929237,9.68,0.026,0.075,0.036,1048.2,1.044,3.985,IBF,30,100.0,7,200,0.025,0.05,25,0.0,0,Synthetic,Single,15001488353541702053,2,277.77777779999997,277.77777779999997,3.142696773846583,275.5555556,280.0,4.444444400000009,86.11111111
C-Biochar,600,240,79.42,2.09,5.93,2.88,0.110929237,9.68,0.026,0.075,0.036,1048.2,1.044,3.985,ATE,30,10.0,7,200,0.025,0.05,25,0.0,0,Synthetic,Single,494444688020442545,4,59.40740741,51.25925926,20.474481423133227,20.88888889,65.33333333,44.44444444,7.0296296300000005
C-Biochar,600,240,79.42,2.09,5.93,2.88,0.110929237,9.68,0.026,0.075,0.036,1048.2,1.044,3.985,ATE,30,20.0,7,200,0.025,0.05,25,0.0,0,Synthetic,Single,14727653636978487653,2,89.037037035,89.037037035,4.190262409912202,86.07407407,92.0,5.925925930000005,15.54814815
C-Biochar,600,240,79.42,2.09,5.93,2.88,0.110929237,9.68,0.026,0.075,0.036,1048.2,1.044,3.985,ATE,30,30.0,7,200,0.025,0.05,25,0.0,0,Synthetic,Single,2667632035415158299,2,130.5185185,130.5185185,2.095131229704838,129.037037,132.0,2.962963000000002,23.474074074999997
C-Biochar,600,240,79.42,2.09,5.93,2.88,0.110929237,9.68,0.026,0.075,0.036,1048.2,1.044,3.985,ATE,30,50.0,7,200,0.025,0.05,25,0.0,0,Synthetic,Single,13196770594572783810,2,174.2222222,174.2222222,3.1426967738465827,172.0,176.4444444,4.444444400000009,41.288888889999996
C-Biochar,600,240,79.42,2.09,5.93,2.88,0.110929237,9.68,0.026,0.075,0.036,1048.2,1.044,3.985,ATE,30,80.0,7,200,0.025,0.05,25,0.0,0,Synthetic,Single,2927233624632432593,2,249.77777774999998,249.77777774999998,9.428090392250422,243.1111111,256.4444444,13.333333300000021,67.51111111
C-Biochar,600,240,79.42,2.09,5.93,2.88,0.110929237,9.68,0.026,0.075,0.036,1048.2,1.044,3.985,ATE,30,100.0,7,200,0.025,0.05,25,0.0,0,Synthetic,Single,13021351069936263588,2,287.55555555,287.55555555,6.28539361840382,283.1111111,292.0,8.888888899999984,85.62222222
C-Biochar,600,240,79.42,2.09,5.93,2.88,0.110929237,9.68,0.026,0.075,0.036,1048.2,1.044,3.985,CBZ,30,10.0,7,200,0.025,0.05,25,0.0,0,Synthetic,Single,10992409284873624159,7,116.0714286,115.78609221857143,13.34358650286017,96.62698413,133.531746,36.90476187,4.196428571
C-Biochar,600,240,79.42,2.09,5.93,2.88,0.110929237,9.68,0.026,0.075,0.036,1048.2,1.044,3.985,CBZ,30,20.0,7,200,0.025,0.05,25,0.0,0,Synthetic,Single,4845104700447170443,2,200.3968254,200.3968254,0.2805979312870523,200.1984127,200.5952381,0.3968253999999831,9.98015873
C-Biochar,600,240,79.42,2.09,5.93,2.88,0.110929237,9.68,0.026,0.075,0.036,1048.2,1.044,3.985,CBZ,30,30.0,7,200,0.025,0.05,25,0.0,0,Synthetic,Single,16091125448668008469,2,245.3042328,245.3042328,11.598047732251091,237.1031746,253.505291,16.40211640000001,17.73478836
C-Biochar,600,240,79.42,2.09,5.93,2.88,0.110929237,9.68,0.026,0.075,0.036,1048.2,1.044,3.985,CBZ,30,50.0,7,200,0.025,0.05,25,0.0,0,Synthetic,Single,11287251001192722112,2,271.6269841,271.6269841,2.8059793128706434,269.6428571,273.6111111,3.9682540000000017,36.41865079
C-Biochar,600,240,79.42,2.09,5.93,2.88,0.110929237,9.68,0.026,0.075,0.036,1048.2,1.044,3.985,CBZ,30,80.0,7,200,0.025,0.05,25,0.0,0,Synthetic,Single,3419474445918775103,2,338.95502645,338.95502645,2.6189140017757104,337.1031746,340.8068783,3.7037037000000055,63.052248675
C-Biochar,600,240,79.42,2.09,5.93,2.88,0.110929237,9.68,0.026,0.075,0.036,1048.2,1.044,3.985,CBZ,30,100.0,7,200,0.025,0.05,25,0.0,0,Synthetic,Single,9462464067946150286,2,350.3968254,350.3968254,5.892556557028359,346.2301587,354.5634921,8.333333400000015,82.48015873
C-Biochar,600,240,79.42,2.09,5.93,2.88,0.110929237,9.68,0.026,0.075,0.036,1048.2,1.044,3.985,IBF,30,10.0,3,200,0.025,0.05,25,0.0,0,Synthetic,Single,5256351471210846831,1,93.33333333,93.33333333,0.0,93.33333333,93.33333333,0.0,5.333333333
C-Biochar,600,240,79.42,2.09,5.93,2.88,0.110929237,9.68,0.026,0.075,0.036,1048.2,1.044,3.985,IBF,30,10.0,5,200,0.025,0.05,25,0.0,0,Synthetic,Single,16058766177640236849,1,53.33333333,53.33333333,0.0,53.33333333,53.33333333,0.0,7.333333333
C-Biochar,600,240,79.42,2.09,5.93,2.88,0.110929237,9.68,0.026,0.075,0.036,1048.2,1.044,3.985,IBF,30,10.0,9,200,0.025,0.05,25,0.0,0,Synthetic,Single,1577968485420020185,1,-13.33333333,-13.33333333,0.0,-13.33333333,-13.33333333,0.0,10.66666667
C-Biochar,600,240,79.42,2.09,5.93,2.88,0.110929237,9.68,0.026,0.075,0.036,1048.2,1.044,3.985,ATE,30,10.0,3,200,0.025,0.05,25,0.0,0,Synthetic,Single,4083583832134547610,1,29.77777778,29.77777778,0.0,29.77777778,29.77777778,0.0,8.511111111
C-Biochar,600,240,79.42,2.09,5.93,2.88,0.110929237,9.68,0.026,0.075,0.036,1048.2,1.044,3.985,ATE,30,10.0,5,200,0.025,0.05,25,0.0,0,Synthetic,Single,14456624691018402440,1,52.0,52.0,0.0,52.0,52.0,0.0,7.4
C-Biochar,600,240,79.42,2.09,5.93,2.88,0.110929237,9.68,0.026,0.075,0.036,1048.2,1.044,3.985,ATE,30,10.0,9,200,0.025,0.05,25,0.0,0,Synthetic,Single,2817257800432307936,1,74.22222222,74.22222222,0.0,74.22222222,74.22222222,0.0,6.288888889
C-Biochar,600,240,79.42,2.09,5.93,2.88,0.110929237,9.68,0.026,0.075,0.036,1048.2,1.044,3.985,CBZ,30,10.0,3,200,0.025,0.05,25,0.0,0,Synthetic,Single,17877692717919212344,1,99.00793651,99.00793651,0.0,99.00793651,99.00793651,0.0,5.049603175
C-Biochar,600,240,79.42,2.09,5.93,2.88,0.110929237,9.68,0.026,0.075,0.036,1048.2,1.044,3.985,CBZ,30,10.0,5,200,0.025,0.05,25,0.0,0,Synthetic,Single,5543347822095267594,1,111.7063492,111.7063492,0.0,111.7063492,111.7063492,0.0,4.41468254
C-Biochar,600,240,79.42,2.09,5.93,2.88,0.110929237,9.68,0.026,0.075,0.036,1048.2,1.044,3.985,CBZ,30,10.0,9,200,0.025,0.05,25,0.0,0,Synthetic,Single,15643040734785404258,2,107.5396825,107.5396825,0.28059793128706234,107.3412698,107.7380952,0.39682539999999733,4.623015873
C-Biochar,600,240,79.42,2.09,5.93,2.88,0.110929237,9.68,0.026,0.075,0.036,1048.2,1.044,3.985,IBF,30,10.0,7,200,0.025,0.05,15,0.0,0,Synthetic,Single,1981786639708089072,1,80.0,80.0,0.0,80.0,80.0,0.0,6.0
C-Biochar,600,240,79.42,2.09,5.93,2.88,0.110929237,9.68,0.026,0.075,0.036,1048.2,1.044,3.985,IBF,30,10.0,7,200,0.025,0.05,35,0.0,0,Synthetic,Single,2301213766101142728,1,80.0,80.0,0.0,80.0,80.0,0.0,6.0
C-Biochar,600,240,79.42,2.09,5.93,2.88,0.110929237,9.68,0.026,0.075,0.036,1048.2,1.044,3.985,IBF,30,10.0,7,200,0.025,0.05,45,0.0,0,Synthetic,Single,13432844105424177844,1,80.0,80.0,0.0,80.0,80.0,0.0,6.0
C-Biochar,600,240,79.42,2.09,5.93,2.88,0.110929237,9.68,0.026,0.075,0.036,1048.2,1.044,3.985,ATE,30,10.0,7,200,0.025,0.05,15,0.0,0,Synthetic,Single,8832988373718421113,1,52.0,52.0,0.0,52.0,52.0,0.0,7.4
C-Biochar,600,240,79.42,2.09,5.93,2.88,0.110929237,9.68,0.026,0.075,0.036,1048.2,1.044,3.985,ATE,30,10.0,7,200,0.025,0.05,35,0.0,0,Synthetic,Single,11995497615751760497,1,65.33333333,65.33333333,0.0,65.33333333,65.33333333,0.0,6.733333333
C-Biochar,600,240,79.42,2.09,5.93,2.88,0.110929237,9.68,0.026,0.075,0.036,1048.2,1.044,3.985,ATE,30,10.0,7,200,0.025,0.05,45,0.0,0,Synthetic,Single,4566891459070429949,1,69.77777778,69.77777778,0.0,69.77777778,69.77777778,0.0,6.511111111
C-Biochar,600,240,79.42,2.09,5.93,2.88,0.110929237,9.68,0.026,0.075,0.036,1048.2,1.044,3.985,CBZ,30,10.0,7,200,0.025,0.05,15,0.0,0,Synthetic,Single,7003531289417328151,1,75.1984127,75.1984127,0.0,75.1984127,75.1984127,0.0,6.240079365
C-Biochar,600,240,79.42,2.09,5.93,2.88,0.110929237,9.68,0.026,0.075,0.036,1048.2,1.044,3.985,CBZ,30,10.0,7,200,0.025,0.05,35,0.0,0,Synthetic,Single,5153969114014493471,2,106.34920635,106.34920635,0.2805978605763884,106.1507937,106.547619,0.39682530000000327,4.6825396825
C-Biochar,600,240,79.42,2.09,5.93,2.88,0.110929237,9.68,0.026,0.075,0.036,1048.2,1.044,3.985,CBZ,30,10.0,7,200,0.025,0.05,45,0.0,0,Synthetic,Single,9468869826129473579,1,111.7063492,111.7063492,0.0,111.7063492,111.7063492,0.0,4.41468254
C-Biochar,600,240,79.42,2.09,5.93,2.88,0.110929237,9.68,0.026,0.075,0.036,1048.2,1.044,3.985,IBF,30,10.0,7,200,0.025,0.05,25,0.1,0,Synthetic,Single,5694641682026370163,1,53.33333333,53.33333333,0.0,53.33333333,53.33333333,0.0,7.333333333
C-Biochar,600,240,79.42,2.09,5.93,2.88,0.110929237,9.68,0.026,0.075,0.036,1048.2,1.044,3.985,IBF,30,10.0,7,200,0.025,0.05,25,0.2,0,Synthetic,Single,1427241728245223834,1,93.33333333,93.33333333,0.0,93.33333333,93.33333333,0.0,5.333333333
C-Biochar,600,240,79.42,2.09,5.93,2.88,0.110929237,9.68,0.026,0.075,0.036,1048.2,1.044,3.985,IBF,30,10.0,7,200,0.025,0.05,25,0.3,0,Synthetic,Single,6190370585095405739,1,106.6666667,106.6666667,0.0,106.6666667,106.6666667,0.0,4.666666667
C-Biochar,600,240,79.42,2.09,5.93,2.88,0.110929237,9.68,0.026,0.075,0.036,1048.2,1.044,3.985,IBF,30,10.0,7,200,0.025,0.05,25,0.4,0,Synthetic,Single,18275886418431496465,2,86.66666666500001,86.66666666500001,9.428090413463613,80.0,93.33333333,13.333333330000002,5.666666666499999
C-Biochar,600,240,79.42,2.09,5.93,2.88,0.110929237,9.68,0.026,0.075,0.036,1048.2,1.044,3.985,IBF,30,10.0,7,200,0.025,0.05,25,0.5,0,Synthetic,Single,11883562998057694807,1,80.0,80.0,0.0,80.0,80.0,0.0,6.0
C-Biochar,600,240,79.42,2.09,5.93,2.88,0.110929237,9.68,0.026,0.075,0.036,1048.2,1.044,3.985,ATE,30,10.0,7,200,0.025,0.05,25,0.1,0,Synthetic,Single,2739195672437475990,1,25.33333333,25.33333333,0.0,25.33333333,25.33333333,0.0,8.733333333
C-Biochar,600,240,79.42,2.09,5.93,2.88,0.110929237,9.68,0.026,0.075,0.036,1048.2,1.044,3.985,ATE,30,10.0,7,200,0.025,0.05,25,0.2,0,Synthetic,Single,4889261279964453815,1,34.22222222,34.22222222,0.0,34.22222222,34.22222222,0.0,8.288888889
C-Biochar,600,240,79.42,2.09,5.93,2.88,0.110929237,9.68,0.026,0.075,0.036,1048.2,1.044,3.985,ATE,30,10.0,7,200,0.025,0.05,25,0.3,0,Synthetic,Single,15766900261523129982,1,29.77777778,29.77777778,0.0,29.77777778,29.77777778,0.0,8.511111111
C-Biochar,600,240,79.42,2.09,5.93,2.88,0.110929237,9.68,0.026,0.075,0.036,1048.2,1.044,3.985,ATE,30,10.0,7,200,0.025,0.05,25,0.4,0,Synthetic,Single,2251970015060094952,1,43.11111111,43.11111111,0.0,43.11111111,43.11111111,0.0,7.844444444
C-Biochar,600,240,79.42,2.09,5.93,2.88,0.110929237,9.68,0.026,0.075,0.036,1048.2,1.044,3.985,ATE,30,10.0,7,200,0.025,0.05,25,0.5,0,Synthetic,Single,3372112137638680762,1,25.33333333,25.33333333,0.0,25.33333333,25.33333333,0.0,8.733333333
C-Biochar,600,240,79.42,2.09,5.93,2.88,0.110929237,9.68,0.026,0.075,0.036,1048.2,1.044,3.985,CBZ,30,10.0,7,200,0.025,0.05,25,0.1,0,Synthetic,Single,13642797632329783324,2,104.29232805000001,104.29232805000001,4.667278886029141,100.9920635,107.5925926,6.600529100000003,4.7853835975
C-Biochar,600,240,79.42,2.09,5.93,2.88,0.110929237,9.68,0.026,0.075,0.036,1048.2,1.044,3.985,CBZ,30,10.0,7,200,0.025,0.05,25,0.2,0,Synthetic,Single,8312523554580501017,2,94.70238094999999,94.70238094999999,5.134942100126873,91.07142857,98.33333333,7.261904760000007,5.264880952
C-Biochar,600,240,79.42,2.09,5.93,2.88,0.110929237,9.68,0.026,0.075,0.036,1048.2,1.044,3.985,CBZ,30,10.0,7,200,0.025,0.05,25,0.3,0,Synthetic,Single,13741302519261384500,2,115.80026455000001,115.80026455000001,4.1060830234550165,112.8968254,118.7037037,5.806878300000008,4.209986772500001
C-Biochar,600,240,79.42,2.09,5.93,2.88,0.110929237,9.68,0.026,0.075,0.036,1048.2,1.044,3.985,CBZ,30,10.0,7,200,0.025,0.05,25,0.4,0,Synthetic,Single,14554286089832423346,2,120.0198413,120.0198413,3.9003112024637847,117.2619048,122.7777778,5.515872999999999,3.9990079365
C-Biochar,600,240,79.42,2.09,5.93,2.88,0.110929237,9.68,0.026,0.075,0.036,1048.2,1.044,3.985,CBZ,30,10.0,7,200,0.025,0.05,25,0.5,0,Synthetic,Single,5438282376099404640,2,106.97751325,106.97751325,4.53633317533376,103.7698413,110.1851852,6.4153439000000105,4.651124339
PAC,600,240,85.02,0.76,3.86,0.32,0.049164902,10.04,0.009,0.036,0.004,957.6,0.676,2.825,IBF,30,10.0,7,200,0.025,0.05,25,0.0,0,Synthetic,Single,2297815242621890584,4,86.66666666500001,77.77777776500001,53.88602511336792,13.33333333,124.4444444,111.11111106999999,5.666666666499999
PAC,600,240,85.02,0.76,3.86,0.32,0.049164902,10.04,0.009,0.036,0.004,957.6,0.676,2.825,IBF,30,20.0,7,200,0.025,0.05,25,0.0,0,Synthetic,Single,17976950169940105300,2,113.33333335,113.33333335,9.428090392250413,106.6666667,120.0,13.333333300000007,14.333333334999999
PAC,600,240,85.02,0.76,3.86,0.32,0.049164902,10.04,0.009,0.036,0.004,957.6,0.676,2.825,IBF,30,30.0,7,200,0.025,0.05,25,0.0,0,Synthetic,Single,8164814042597486158,2,153.33333335,153.33333335,47.1404521026734,120.0,186.6666667,66.66666670000001,22.333333335
PAC,600,240,85.02,0.76,3.86,0.32,0.049164902,10.04,0.009,0.036,0.004,957.6,0.676,2.825,IBF,30,50.0,7,200,0.025,0.05,25,0.0,0,Synthetic,Single,13880830126020097943,2,137.77777774999998,137.77777774999998,6.28539361840384,133.3333333,142.2222222,8.888888900000012,43.111111109999996
