Repository: Rattandeep0500/Adaptive-drst

<svg width="900" height="220" viewBox="0 0 900 220" xmlns="http://www.w3.org/2000/svg" role="img" aria-label="Adaptive-DRST animated hero banner">
  <defs>
    <linearGradient id="bgGrad" x1="0" y1="0" x2="1" y2="1">
      <stop offset="0%" stop-color="#05070d"/>
      <stop offset="100%" stop-color="#0d1424"/>
    </linearGradient>
    <linearGradient id="titleGrad" x1="0" y1="0" x2="1" y2="0">
      <stop offset="0%" stop-color="#22d3ee"/>
      <stop offset="55%" stop-color="#a78bfa"/>
      <stop offset="100%" stop-color="#34d399"/>
    </linearGradient>
  </defs>
  <rect width="900" height="220" rx="14" fill="url(#bgGrad)"/>

File: results/water/biochar_ec/biochar_ec_unique_conditions.csv (part 5 of 9)
Adsorbent,Pyrolysis temperature ,Pyrolysis time,C,H,O,N,(O+N)/C,Ash,H/C,O/C,N/C,Surface area,Pore volume,Average pore size,Pollutant,Adsorption time,Initial concentration,Solution pH,RPM,Volume,Adsorbent dosage,Adsorption temperature,Ion concentration,Humic acid,Wastewater type,Adsorption type,_condition_signature,n_replicates,Capacity,capacity_mean,capacity_std,capacity_min,capacity_max,capacity_spread,Final concentration
Pristine SCG biochar,800,120,81.2,1.4,2.2,2.6,0.0591133,12.6,0.017,0.027,0.032,4.0,0.006,5.818,IBF,1440,1.0,7,160,0.02,0.05,25,0.1,0,Synthetic,Single,16640142614009434005,3,1.844734555,1.8190277103333334,0.14873640422182913,1.659113462,1.953235114,0.29412165199999984,0.907763272
Pristine SCG biochar,800,120,81.2,1.4,2.2,2.6,0.0591133,12.6,0.017,0.027,0.032,4.0,0.006,5.818,IBF,1440,1.0,7,160,0.02,0.05,25,0.125,0,Synthetic,Single,8006265885768032399,3,1.76433826,1.7705026703333333,0.18317200466582031,1.590490683,1.956679068,0.36618838499999984,0.911783087
Pristine SCG biochar,800,120,81.2,1.4,2.2,2.6,0.0591133,12.6,0.017,0.027,0.032,4.0,0.006,5.818,CBZ,1440,1.0,7,160,0.02,0.05,25,0.025,0,Synthetic,Competative,11072481646475640060,3,1.750160734,1.7473807133333334,0.08704330636103123,1.658980699,1.833000707,0.17402000800000006,0.912491963
Pristine SCG biochar,800,120,81.2,1.4,2.2,2.6,0.0591133,12.6,0.017,0.027,0.032,4.0,0.006,5.818,CBZ,1440,1.0,7,160,0.02,0.05,25,0.05,0,Synthetic,Competative,1268458492521082915,3,2.117915654,2.084558193,0.11533163287932206,1.956224434,2.179534491,0.22331005700000017,0.894104217
Pristine SCG biochar,800,120,81.2,1.4,2.2,2.6,0.0591133,12.6,0.017,0.027,0.032,4.0,0.006,5.818,CBZ,1440,1.0,7,160,0.02,0.05,25,0.075,0,Synthetic,Competative,11303549779879360788,3,2.077442641,2.101378713666667,0.09345500915243334,2.022219712,2.204473788,0.182254076,0.896127868
Pristine SCG biochar,800,120,81.2,1.4,2.2,2.6,0.0591133,12.6,0.017,0.027,0.032,4.0,0.006,5.818,CBZ,1440,1.0,7,160,0.02,0.05,25,0.1,0,Synthetic,Competative,18034623346368764024,3,1.944088109,1.921426755,0.10311066106917229,1.808870312,2.011321844,0.20245153199999977,0.902795595
Pristine SCG biochar,800,120,81.2,1.4,2.2,2.6,0.0591133,12.6,0.017,0.027,0.032,4.0,0.006,5.818,CBZ,1440,1.0,7,160,0.02,0.05,25,0.125,0,Synthetic,Competative,14024147433647365446,3,1.936604367,1.944586467,0.1617260552900583,1.786999265,2.110155769,0.32315650399999996,0.903169782
Pristine SCG biochar,800,120,81.2,1.4,2.2,2.6,0.0591133,12.6,0.017,0.027,0.032,4.0,0.006,5.818,EE2,1440,1.0,7,160,0.02,0.05,25,0.025,0,Synthetic,Competative,12580475818902798639,3,2.946698373,2.8819405526666664,0.29684330846879886,2.558064184,3.141059101,0.5829949170000002,0.852665081
Pristine SCG biochar,800,120,81.2,1.4,2.2,2.6,0.0591133,12.6,0.017,0.027,0.032,4.0,0.006,5.818,EE2,1440,1.0,7,160,0.02,0.05,25,0.05,0,Synthetic,Competative,5167056066190340216,3,3.126435764,3.0528682036666663,0.15393732298274238,2.875950345,3.156218502,0.2802681570000001,0.843678212
Pristine SCG biochar,800,120,81.2,1.4,2.2,2.6,0.0591133,12.6,0.017,0.027,0.032,4.0,0.006,5.818,EE2,1440,1.0,7,160,0.02,0.05,25,0.075,0,Synthetic,Competative,358042751749756487,3,3.001925468,3.055047783333334,0.13018309774166045,2.959825717,3.203392165,0.2435664479999997,0.849903727
Pristine SCG biochar,800,120,81.2,1.4,2.2,2.6,0.0591133,12.6,0.017,0.027,0.032,4.0,0.006,5.818,EE2,1440,1.0,7,160,0.02,0.05,25,0.1,0,Synthetic,Competative,6689010159124441123,3,3.020195289,2.626472644666667,0.8332565605500859,1.669313121,3.189909524,1.5205964029999999,0.848990236
Pristine SCG biochar,800,120,81.2,1.4,2.2,2.6,0.0591133,12.6,0.017,0.027,0.032,4.0,0.006,5.818,EE2,1440,1.0,7,160,0.02,0.05,25,0.125,0,Synthetic,Competative,10378666519608773585,3,3.085682407,2.8092311113333337,0.5027120199128486,2.228964305,3.113046622,0.8840823170000003,0.84571588
Pristine SCG biochar,800,120,81.2,1.4,2.2,2.6,0.0591133,12.6,0.017,0.027,0.032,4.0,0.006,5.818,IBF,1440,1.0,7,160,0.02,0.05,25,0.025,0,Synthetic,Competative,15094630872516047415,3,1.603517309,1.634150882,0.07008305569455976,1.584599935,1.714335402,0.12973546699999994,0.919824135
Pristine SCG biochar,800,120,81.2,1.4,2.2,2.6,0.0591133,12.6,0.017,0.027,0.032,4.0,0.006,5.818,IBF,1440,1.0,7,160,0.02,0.05,25,0.05,0,Synthetic,Competative,9111157463278467600,3,1.71436806,1.733984868,0.04166762180295914,1.705746244,1.7818403,0.07609405600000008,0.914281597
Pristine SCG biochar,800,120,81.2,1.4,2.2,2.6,0.0591133,12.6,0.017,0.027,0.032,4.0,0.006,5.818,IBF,1440,1.0,7,160,0.02,0.05,25,0.075,0,Synthetic,Competative,10497405928076219967,3,1.647459177,1.6350326586666668,0.13341156783081684,1.495842587,1.761796212,0.26595362499999986,0.917627041
Pristine SCG biochar,800,120,81.2,1.4,2.2,2.6,0.0591133,12.6,0.017,0.027,0.032,4.0,0.006,5.818,IBF,1440,1.0,7,160,0.02,0.05,25,0.1,0,Synthetic,Competative,16723935950174777371,3,1.683930438,1.6655301546666668,0.04201488536043422,1.617454278,1.695205748,0.07775146999999993,0.915803478
Pristine SCG biochar,800,120,81.2,1.4,2.2,2.6,0.0591133,12.6,0.017,0.027,0.032,4.0,0.006,5.818,IBF,1440,1.0,7,160,0.02,0.05,25,0.125,0,Synthetic,Competative,11524248769740049993,3,1.717731875,1.7548971260000001,0.07888479577387468,1.70145983,1.845499673,0.14403984300000006,0.914113406
Alkali-modified SCG biochars,800,120,79.7,1.0,1.8,2.1,0.048933501,15.4,0.013,0.023,0.026,427.5,0.331,3.113,CBZ,1440,1.0,7,160,0.02,0.05,25,0.0,0,Synthetic,Single,8874093562518707494,11,19.56382081,19.165664415454543,0.8923408031663939,17.15964368,19.9911617,2.8315180200000007,0.02180896
Alkali-modified SCG biochars,800,120,79.7,1.0,1.8,2.1,0.048933501,15.4,0.013,0.023,0.026,427.5,0.331,3.113,CBZ,1440,2.0,7,160,0.02,0.05,25,0.0,0,Synthetic,Single,13519162570024896310,3,36.18776233,35.89240002666667,0.565289905452,35.24061223,36.24882552,1.0082132899999934,0.190611883
Alkali-modified SCG biochars,800,120,79.7,1.0,1.8,2.1,0.048933501,15.4,0.013,0.023,0.026,427.5,0.331,3.113,CBZ,1440,3.0,7,160,0.02,0.05,25,0.0,0,Synthetic,Single,3567363772643946095,3,51.33385079,51.33610624666667,0.06314356365197181,51.27412063,51.40034732,0.12622669000000286,0.43330746
Alkali-modified SCG biochars,800,120,79.7,1.0,1.8,2.1,0.048933501,15.4,0.013,0.023,0.026,427.5,0.331,3.113,CBZ,1440,5.0,7,160,0.02,0.05,25,0.0,0,Synthetic,Single,13180783479481409373,3,66.12512427,65.99649308000001,1.1675364351130684,64.76996759,67.09438738,2.3244197900000074,1.693743787
Alkali-modified SCG biochars,800,120,79.7,1.0,1.8,2.1,0.048933501,15.4,0.013,0.023,0.026,427.5,0.331,3.113,CBZ,1440,7.0,7,160,0.02,0.05,25,0.0,0,Synthetic,Single,1466547227564275352,3,77.26876041,76.76481829,2.51696667557886,74.03400617,78.99168829,4.957682120000001,3.136561979
Alkali-modified SCG biochars,800,120,79.7,1.0,1.8,2.1,0.048933501,15.4,0.013,0.023,0.026,427.5,0.331,3.113,CBZ,1440,10.0,7,160,0.02,0.05,25,0.0,0,Synthetic,Single,10482184503991161240,3,88.23101812,87.75729027,1.1589739467216644,86.43649505,88.60435764,2.1678625899999986,5.588449094
Alkali-modified SCG biochars,800,120,79.7,1.0,1.8,2.1,0.048933501,15.4,0.013,0.023,0.026,427.5,0.331,3.113,IBF,1440,1.0,7,160,0.02,0.05,25,0.0,0,Synthetic,Single,9097176519545948481,12,19.269505154999997,18.819615590833333,1.1768370243587774,16.17991533,19.96206222,3.78214689,0.036524742
Alkali-modified SCG biochars,800,120,79.7,1.0,1.8,2.1,0.048933501,15.4,0.013,0.023,0.026,427.5,0.331,3.113,IBF,1440,2.0,7,160,0.02,0.05,25,0.0,0,Synthetic,Single,1489291946431679761,3,39.79444576,39.80643159666667,0.028721267385892448,39.78564456,39.83920447,0.053559909999997046,0.010277712
Alkali-modified SCG biochars,800,120,79.7,1.0,1.8,2.1,0.048933501,15.4,0.013,0.023,0.026,427.5,0.331,3.113,IBF,1440,3.0,7,160,0.02,0.05,25,0.0,0,Synthetic,Single,11565670498454589908,3,57.52148546,57.37533450666667,0.3075020664271871,57.0220137,57.58250436,0.5604906599999993,0.123925727
Alkali-modified SCG biochars,800,120,79.7,1.0,1.8,2.1,0.048933501,15.4,0.013,0.023,0.026,427.5,0.331,3.113,IBF,1440,5.0,7,160,0.02,0.05,25,0.0,0,Synthetic,Single,11705504930960712186,3,69.99697489,70.54916803666667,2.2634621137333606,68.61289647,73.03763275,4.424736280000005,1.500151255
Alkali-modified SCG biochars,800,120,79.7,1.0,1.8,2.1,0.048933501,15.4,0.013,0.023,0.026,427.5,0.331,3.113,IBF,1440,7.0,7,160,0.02,0.05,25,0.0,0,Synthetic,Single,2563352624076585179,3,81.57340321,78.19234515333333,5.980343773539658,71.28733183,81.71630042,10.428968589999997,2.92132984
Alkali-modified SCG biochars,800,120,79.7,1.0,1.8,2.1,0.048933501,15.4,0.013,0.023,0.026,427.5,0.331,3.113,IBF,1440,10.0,7,160,0.02,0.05,25,0.0,0,Synthetic,Single,15286308235396931035,3,93.99339589,93.15269330333332,1.523651643254187,91.39389937,94.07078465,2.6768852799999934,5.300330205
Alkali-modified SCG biochars,800,120,79.7,1.0,1.8,2.1,0.048933501,15.4,0.013,0.023,0.026,427.5,0.331,3.113,EE2,1440,1.0,7,160,0.02,0.05,25,0.0,0,Synthetic,Single,14137992850604888425,9,18.69852819,18.18962778777778,1.4446235369207885,15.46614064,19.78624114,4.320100500000001,0.065073591
Alkali-modified SCG biochars,800,120,79.7,1.0,1.8,2.1,0.048933501,15.4,0.013,0.023,0.026,427.5,0.331,3.113,EE2,1440,2.0,7,160,0.02,0.05,25,0.0,0,Synthetic,Single,3099453566957061241,3,30.74200187,30.881804746666663,2.2513077242086985,28.7036564,33.19975597,4.496099569999998,0.462899906
Alkali-modified SCG biochars,800,120,79.7,1.0,1.8,2.1,0.048933501,15.4,0.013,0.023,0.026,427.5,0.331,3.113,EE2,1440,3.0,7,160,0.02,0.05,25,0.0,0,Synthetic,Single,7247950363722653228,3,40.3225119,40.991068453333334,2.4499287119496858,38.94481637,43.70587709,4.761060720000003,0.983874405
Alkali-modified SCG biochars,800,120,79.7,1.0,1.8,2.1,0.048933501,15.4,0.013,0.023,0.026,427.5,0.331,3.113,EE2,1440,5.0,7,160,0.02,0.05,25,0.0,0,Synthetic,Single,2578680852540600114,3,55.64188392,54.81403451666667,2.0831113173840325,52.44425916,56.35596047,3.911701309999998,2.217905804
Alkali-modified SCG biochars,800,120,79.7,1.0,1.8,2.1,0.048933501,15.4,0.013,0.023,0.026,427.5,0.331,3.113,EE2,1440,7.0,7,160,0.02,0.05,25,0.0,0,Synthetic,Single,13069340977486022339,3,63.90069549,63.775420613333324,2.6224996741785476,61.09252857,66.33303778,5.240509209999999,3.804965226
Alkali-modified SCG biochars,800,120,79.7,1.0,1.8,2.1,0.048933501,15.4,0.013,0.023,0.026,427.5,0.331,3.113,EE2,1440,10.0,7,160,0.02,0.05,25,0.0,0,Synthetic,Single,3625776065687735235,3,77.21534957,76.92621303666667,0.8061766213120433,76.01534144,77.5479481,1.532606659999999,6.139232521
Alkali-modified SCG biochars,800,120,79.7,1.0,1.8,2.1,0.048933501,15.4,0.013,0.023,0.026,427.5,0.331,3.113,CBZ,1440,1.0,7,160,0.02,0.05,25,0.0,0,Synthetic,Competative,10691418364509233740,12,17.35354809,16.671387663333334,2.020159898986999,13.24724723,18.50172859,5.25448136,0.1323225955
Alkali-modified SCG biochars,800,120,79.7,1.0,1.8,2.1,0.048933501,15.4,0.013,0.023,0.026,427.5,0.331,3.113,CBZ,1440,2.0,7,160,0.02,0.05,25,0.0,0,Synthetic,Competative,8241638206402773692,3,19.3298461,19.343992973333332,1.288382462854473,18.0627422,20.63939062,2.5766484200000015,1.033507695
Alkali-modified SCG biochars,800,120,79.7,1.0,1.8,2.1,0.048933501,15.4,0.013,0.023,0.026,427.5,0.331,3.113,CBZ,1440,3.0,7,160,0.02,0.05,25,0.0,0,Synthetic,Competative,1184333014513324777,3,19.28257097,19.335617073333335,0.7036075183713146,18.66003392,20.06424633,1.4042124099999995,2.035871451
Alkali-modified SCG biochars,800,120,79.7,1.0,1.8,2.1,0.048933501,15.4,0.013,0.023,0.026,427.5,0.331,3.113,CBZ,1440,5.0,7,160,0.02,0.05,25,0.0,0,Synthetic,Competative,2710841480198608547,3,22.92217306,22.323474309999998,1.0961095858958974,21.05839926,22.98985061,1.9314513499999997,3.853891347
Alkali-modified SCG biochars,800,120,79.7,1.0,1.8,2.1,0.048933501,15.4,0.013,0.023,0.026,427.5,0.331,3.113,CBZ,1440,7.0,7,160,0.02,0.05,25,0.0,0,Synthetic,Competative,11657933435705302962,3,25.61556679,25.98296437333333,0.7818123994885989,25.4525239,26.88080243,1.42827853,5.719221661
Alkali-modified SCG biochars,800,120,79.7,1.0,1.8,2.1,0.048933501,15.4,0.013,0.023,0.026,427.5,0.331,3.113,CBZ,1440,10.0,7,160,0.02,0.05,25,0.0,0,Synthetic,Competative,7842270102361143986,3,30.17379589,29.874093586666664,0.56189067694111,29.22589012,30.22259475,0.99670463,8.491310206
Alkali-modified SCG biochars,800,120,79.7,1.0,1.8,2.1,0.048933501,15.4,0.013,0.023,0.026,427.5,0.331,3.113,IBF,1440,1.0,7,160,0.02,0.05,25,0.0,0,Synthetic,Competative,6181113834059337319,12,12.364358755000001,13.8943865975,3.7658857949938715,10.33315012,19.88889575,9.555745629999999,0.381782062
Alkali-modified SCG biochars,800,120,79.7,1.0,1.8,2.1,0.048933501,15.4,0.013,0.023,0.026,427.5,0.331,3.113,IBF,1440,2.0,7,160,0.02,0.05,25,0.0,0,Synthetic,Competative,12535940876125186199,3,35.7147007,35.261014276666664,1.6180390354159588,33.46456067,36.60378146,3.139220790000003,0.214264965
Alkali-modified SCG biochars,800,120,79.7,1.0,1.8,2.1,0.048933501,15.4,0.013,0.023,0.026,427.5,0.331,3.113,IBF,1440,3.0,7,160,0.02,0.05,25,0.0,0,Synthetic,Competative,13774846184107381070,3,35.33466497,38.732290406666664,7.244611845795056,33.810944,47.05126225,13.240318250000001,1.233266752
Alkali-modified SCG biochars,800,120,79.7,1.0,1.8,2.1,0.048933501,15.4,0.013,0.023,0.026,427.5,0.331,3.113,IBF,1440,5.0,7,160,0.02,0.05,25,0.0,0,Synthetic,Competative,16465382337475592832,3,48.78032765,46.34509422333333,8.04508774633208,37.36373708,52.89121794,15.527480859999997,2.560983618
Alkali-modified SCG biochars,800,120,79.7,1.0,1.8,2.1,0.048933501,15.4,0.013,0.023,0.026,427.5,0.331,3.113,IBF,1440,7.0,7,160,0.02,0.05,25,0.0,0,Synthetic,Competative,3333735626161020245,3,57.14505841,57.37788147333333,3.1673883974167905,54.33332886,60.65525715,6.321928289999995,4.142747079
Alkali-modified SCG biochars,800,120,79.7,1.0,1.8,2.1,0.048933501,15.4,0.013,0.023,0.026,427.5,0.331,3.113,IBF,1440,10.0,7,160,0.02,0.05,25,0.0,0,Synthetic,Competative,7750022648225972821,3,60.63724319,61.78605702666667,2.862036822537006,59.67691688,65.04401101,5.367094130000005,6.968137841
Alkali-modified SCG biochars,800,120,79.7,1.0,1.8,2.1,0.048933501,15.4,0.013,0.023,0.026,427.5,0.331,3.113,EE2,1440,1.0,7,160,0.02,0.05,25,0.0,0,Synthetic,Competative,6954273839202685423,12,18.11747838,17.2416796025,2.8738391385049695,12.65633048,19.90051617,7.24418569,0.094126081
Alkali-modified SCG biochars,800,120,79.7,1.0,1.8,2.1,0.048933501,15.4,0.013,0.023,0.026,427.5,0.331,3.113,EE2,1440,2.0,7,160,0.02,0.05,25,0.0,0,Synthetic,Competative,4518868808205230175,3,14.35222797,14.32947146,0.42015562213095786,13.89840004,14.73778637,0.83938633,1.282388601
Alkali-modified SCG biochars,800,120,79.7,1.0,1.8,2.1,0.048933501,15.4,0.013,0.023,0.026,427.5,0.331,3.113,EE2,1440,3.0,7,160,0.02,0.05,25,0.0,0,Synthetic,Competative,3442321568192161606,3,17.78139487,17.483824783333333,0.8169556234029597,16.55979428,18.1102852,1.5504909200000014,2.110930257
Alkali-modified SCG biochars,800,120,79.7,1.0,1.8,2.1,0.048933501,15.4,0.013,0.023,0.026,427.5,0.331,3.113,EE2,1440,5.0,7,160,0.02,0.05,25,0.0,0,Synthetic,Competative,10848301345973111576,3,24.53484004,24.81820415,0.9804590204730245,24.01063467,25.90913774,1.8985030699999967,3.773257998
Alkali-modified SCG biochars,800,120,79.7,1.0,1.8,2.1,0.048933501,15.4,0.013,0.023,0.026,427.5,0.331,3.113,EE2,1440,7.0,7,160,0.02,0.05,25,0.0,0,Synthetic,Competative,17279278994493197117,3,25.66064933,25.60964728,0.17993922707350998,25.40971226,25.75858025,0.34886799000000224,5.716967533
Alkali-modified SCG biochars,800,120,79.7,1.0,1.8,2.1,0.048933501,15.4,0.013,0.023,0.026,427.5,0.331,3.113,EE2,1440,10.0,7,160,0.02,0.05,25,0.0,0,Synthetic,Competative,13369693133813731389,3,33.61852272,33.83198749,1.5028589755556119,32.44727437,35.43016538,2.982891009999996,8.319073864
Alkali-modified SCG biochars,800,120,79.7,1.0,1.8,2.1,0.048933501,15.4,0.013,0.023,0.026,427.5,0.331,3.113,CBZ,30,1.0,7,160,0.02,0.05,25,0.0,0,Synthetic,Single,7275707346924174984,3,17.52877656,17.579261843333335,0.15180642822212428,17.45913042,17.74987855,0.2907481299999972,0.123561172
Alkali-modified SCG biochars,800,120,79.7,1.0,1.8,2.1,0.048933501,15.4,0.013,0.023,0.026,427.5,0.331,3.113,CBZ,60,1.0,7,160,0.02,0.05,25,0.0,0,Synthetic,Single,10156592379599036619,3,18.55441995,18.597027766666667,0.09639760790891376,18.52927591,18.70738744,0.17811153000000246,0.072279002
Alkali-modified SCG biochars,800,120,79.7,1.0,1.8,2.1,0.048933501,15.4,0.013,0.023,0.026,427.5,0.331,3.113,CBZ,180,1.0,7,160,0.02,0.05,25,0.0,0,Synthetic,Single,11625030945848269028,3,18.97275,18.996223193333332,0.08878457093993453,18.92153377,19.09438581,0.17285203999999865,0.0513625
Alkali-modified SCG biochars,800,120,79.7,1.0,1.8,2.1,0.048933501,15.4,0.013,0.023,0.026,427.5,0.331,3.113,CBZ,360,1.0,7,160,0.02,0.05,25,0.0,0,Synthetic,Single,5308418285433619053,3,19.36971914,19.339936186666666,0.10825441862415468,19.21990789,19.43018153,0.21027363999999693,0.031514043
Alkali-modified SCG biochars,800,120,79.7,1.0,1.8,2.1,0.048933501,15.4,0.013,0.023,0.026,427.5,0.331,3.113,CBZ,540,1.0,7,160,0.02,0.05,25,0.0,0,Synthetic,Single,4377742985042091809,3,19.33049281,19.29765313333333,0.22276208811998496,19.06029413,19.50217246,0.44187833000000154,0.033475359
Alkali-modified SCG biochars,800,120,79.7,1.0,1.8,2.1,0.048933501,15.4,0.013,0.023,0.026,427.5,0.331,3.113,CBZ,720,1.0,7,160,0.02,0.05,25,0.0,0,Synthetic,Single,17165261834418585786,3,19.39279792,19.360942473333335,0.10716771984431576,19.24145876,19.44857074,0.20711198000000053,0.030360104
Alkali-modified SCG biochars,800,120,79.7,1.0,1.8,2.1,0.048933501,15.4,0.013,0.023,0.026,427.5,0.331,3.113,CBZ,960,1.0,7,160,0.02,0.05,25,0.0,0,Synthetic,Single,1883178398849806838,3,19.35389454,19.310134233333333,0.21714516184955973,19.07444155,19.50206661,0.42762506000000045,0.032305273
Alkali-modified SCG biochars,800,120,79.7,1.0,1.8,2.1,0.048933501,15.4,0.013,0.023,0.026,427.5,0.331,3.113,EE2,30,1.0,7,160,0.02,0.05,25,0.0,0,Synthetic,Single,11056750420768487743,3,14.95357834,14.366311416666667,1.7833627298700514,12.36337377,15.78198214,3.4186083699999994,0.252321083
Alkali-modified SCG biochars,800,120,79.7,1.0,1.8,2.1,0.048933501,15.4,0.013,0.023,0.026,427.5,0.331,3.113,EE2,60,1.0,7,160,0.02,0.05,25,0.0,0,Synthetic,Single,717800057698209228,3,16.56530288,16.526906376666663,1.9507458547791532,14.5572457,18.45817055,3.900924849999999,0.171734856
Alkali-modified SCG biochars,800,120,79.7,1.0,1.8,2.1,0.048933501,15.4,0.013,0.023,0.026,427.5,0.331,3.113,EE2,360,1.0,7,160,0.02,0.05,25,0.0,0,Synthetic,Single,16393338596613869922,2,18.561392775,18.561392775,0.0014990451629113182,18.56033279,18.56245276,0.002119969999998972,0.071930361
Alkali-modified SCG biochars,800,120,79.7,1.0,1.8,2.1,0.048933501,15.4,0.013,0.023,0.026,427.5,0.331,3.113,EE2,720,1.0,7,160,0.02,0.05,25,0.0,0,Synthetic,Single,12527200656577218421,3,18.79031473,18.767605603333333,0.1282572810054557,18.62951055,18.88299153,0.25348098000000263,0.060484264
Alkali-modified SCG biochars,800,120,79.7,1.0,1.8,2.1,0.048933501,15.4,0.013,0.023,0.026,427.5,0.331,3.113,EE2,960,1.0,7,160,0.02,0.05,25,0.0,0,Synthetic,Single,2732671838928315417,3,18.75965517,18.754524959999998,0.07006492117964846,18.68203594,18.82188377,0.13984783000000078,0.062017242
Alkali-modified SCG biochars,800,120,79.7,1.0,1.8,2.1,0.048933501,15.4,0.013,0.023,0.026,427.5,0.331,3.113,EE2,180,1.0,7,160,0.02,0.05,25,0.0,0,Synthetic,Single,15746350423731596595,2,18.218120329999998,18.218120329999998,0.33934639913557246,17.97816619,18.45807447,0.4799082800000001,0.089093983
Alkali-modified SCG biochars,800,120,79.7,1.0,1.8,2.1,0.048933501,15.4,0.013,0.023,0.026,427.5,0.331,3.113,EE2,540,1.0,7,160,0.02,0.05,25,0.0,0,Synthetic,Single,9555868836137843982,2,18.62151101,18.62151101,0.005624822312303989,18.61753366,18.62548836,0.007954699999999093,0.0689244495
Alkali-modified SCG biochars,800,120,79.7,1.0,1.8,2.1,0.048933501,15.4,0.013,0.023,0.026,427.5,0.331,3.113,IBF,30,1.0,7,160,0.02,0.05,25,0.0,0,Synthetic,Single,3899225761780662487,3,15.57340312,15.465198280000001,0.26241912935887396,15.16597837,15.65621335,0.4902349800000003,0.221329844
Alkali-modified SCG biochars,800,120,79.7,1.0,1.8,2.1,0.048933501,15.4,0.013,0.023,0.026,427.5,0.331,3.113,IBF,60,1.0,7,160,0.02,0.05,25,0.0,0,Synthetic,Single,16272450137362706756,3,16.32731349,16.247402473333334,0.1512389433730993,16.07297061,16.34192332,0.26895271000000065,0.183634326
Alkali-modified SCG biochars,800,120,79.7,1.0,1.8,2.1,0.048933501,15.4,0.013,0.023,0.026,427.5,0.331,3.113,IBF,180,1.0,7,160,0.02,0.05,25,0.0,0,Synthetic,Single,13220836485745179883,3,18.07649412,18.070021136666664,0.03449916215476599,18.03274397,18.10082532,0.06808134999999993,0.096175294
Alkali-modified SCG biochars,800,120,79.7,1.0,1.8,2.1,0.048933501,15.4,0.013,0.023,0.026,427.5,0.331,3.113,IBF,360,1.0,7,160,0.02,0.05,25,0.0,0,Synthetic,Single,2953754821836637274,3,18.81215211,18.871924673333332,0.15312913251266697,18.75769655,19.04592536,0.28822880999999967,0.059392394
Alkali-modified SCG biochars,800,120,79.7,1.0,1.8,2.1,0.048933501,15.4,0.013,0.023,0.026,427.5,0.331,3.113,IBF,540,1.0,7,160,0.02,0.05,25,0.0,0,Synthetic,Single,8876425884102751494,3,19.06068597,19.12687066666667,0.3388146005013683,18.82603185,19.49389418,0.667862330000002,0.046965701
Alkali-modified SCG biochars,800,120,79.7,1.0,1.8,2.1,0.048933501,15.4,0.013,0.023,0.026,427.5,0.331,3.113,IBF,720,1.0,7,160,0.02,0.05,25,0.0,0,Synthetic,Single,1574452326010875085,3,19.00355604,18.944939463333334,0.11218511546386353,18.81558832,19.01567403,0.20008570999999975,0.049822198
Alkali-modified SCG biochars,800,120,79.7,1.0,1.8,2.1,0.048933501,15.4,0.013,0.023,0.026,427.5,0.331,3.113,IBF,960,1.0,7,160,0.02,0.05,25,0.0,0,Synthetic,Single,17180338783319267793,3,19.00381792,18.970738796666666,0.07289495251589569,18.88716937,19.0212291,0.1340597300000006,0.049809104
Alkali-modified SCG biochars,800,120,79.7,1.0,1.8,2.1,0.048933501,15.4,0.013,0.023,0.026,427.5,0.331,3.113,CBZ,30,1.0,7,160,0.02,0.05,25,0.0,0,Synthetic,Competative,3245412152268164162,3,9.675951542,9.463863575666666,0.6488782901322997,8.735479608,9.980159577,1.2446799689999999,0.516202423
Alkali-modified SCG biochars,800,120,79.7,1.0,1.8,2.1,0.048933501,15.4,0.013,0.023,0.026,427.5,0.331,3.113,CBZ,60,1.0,7,160,0.02,0.05,25,0.0,0,Synthetic,Competative,6713191676710569189,3,10.11803379,10.550788117666666,1.7074839934092518,9.101318843,12.43301172,3.331692877,0.49409831
Alkali-modified SCG biochars,800,120,79.7,1.0,1.8,2.1,0.048933501,15.4,0.013,0.023,0.026,427.5,0.331,3.113,CBZ,180,1.0,7,160,0.02,0.05,25,0.0,0,Synthetic,Competative,12894457720673491134,3,15.68556043,14.930743413333332,1.39946670025176,13.31592006,15.79074975,2.47482969,0.215721978
Alkali-modified SCG biochars,800,120,79.7,1.0,1.8,2.1,0.048933501,15.4,0.013,0.023,0.026,427.5,0.331,3.113,CBZ,360,1.0,7,160,0.02,0.05,25,0.0,0,Synthetic,Competative,8931620375977256851,3,16.38463557,16.51568242,1.0847709473632778,15.50238795,17.66002374,2.1576357900000005,0.180768222
Alkali-modified SCG biochars,800,120,79.7,1.0,1.8,2.1,0.048933501,15.4,0.013,0.023,0.026,427.5,0.331,3.113,CBZ,540,1.0,7,160,0.02,0.05,25,0.0,0,Synthetic,Competative,16282885341195580935,3,15.72247879,15.216022790000002,1.3001901778941485,13.73881716,16.18677242,2.4479552600000005,0.213876061
Alkali-modified SCG biochars,800,120,79.7,1.0,1.8,2.1,0.048933501,15.4,0.013,0.023,0.026,427.5,0.331,3.113,CBZ,720,1.0,7,160,0.02,0.05,25,0.0,0,Synthetic,Competative,16707520374413369664,3,16.75125243,16.666767269999998,0.9692946991417244,15.65799538,17.591054,1.9330586200000006,0.162437378
Alkali-modified SCG biochars,800,120,79.7,1.0,1.8,2.1,0.048933501,15.4,0.013,0.023,0.026,427.5,0.331,3.113,CBZ,960,1.0,7,160,0.02,0.05,25,0.0,0,Synthetic,Competative,12272487954109681020,3,18.10330234,18.144715176666665,0.16580145121628917,18.00354555,18.32729764,0.3237520900000028,0.094834883
Alkali-modified SCG biochars,800,120,79.7,1.0,1.8,2.1,0.048933501,15.4,0.013,0.023,0.026,427.5,0.331,3.113,EE2,30,1.0,7,160,0.02,0.05,25,0.0,0,Synthetic,Competative,5495061956169528345,3,13.94498036,13.461618743333334,1.6100806754504833,11.66522544,14.77465043,3.109424989999999,0.302750982
Alkali-modified SCG biochars,800,120,79.7,1.0,1.8,2.1,0.048933501,15.4,0.013,0.023,0.026,427.5,0.331,3.113,EE2,60,1.0,7,160,0.02,0.05,25,0.0,0,Synthetic,Competative,6511593190447705510,3,13.07534622,14.028228200000001,2.19595131639198,12.46967186,16.53966652,4.069994660000001,0.346232689
Alkali-modified SCG biochars,800,120,79.7,1.0,1.8,2.1,0.048933501,15.4,0.013,0.023,0.026,427.5,0.331,3.113,EE2,180,1.0,7,160,0.02,0.05,25,0.0,0,Synthetic,Competative,6984963297195200845,3,18.72637648,18.340470443333334,1.4796476677043542,16.70610679,19.58892806,2.882821270000001,0.063681176
Alkali-modified SCG biochars,800,120,79.7,1.0,1.8,2.1,0.048933501,15.4,0.013,0.023,0.026,427.5,0.331,3.113,EE2,360,1.0,7,160,0.02,0.05,25,0.0,0,Synthetic,Competative,7769201706190826728,3,17.07616442,17.513112226666667,1.0265771596255955,16.7772968,18.68587546,1.9085786599999999,0.146191779
Alkali-modified SCG biochars,800,120,79.7,1.0,1.8,2.1,0.048933501,15.4,0.013,0.023,0.026,427.5,0.331,3.113,EE2,540,1.0,7,160,0.02,0.05,25,0.0,0,Synthetic,Competative,17574322416017258644,3,19.29876023,18.982275689999998,0.9881827491381261,17.87462134,19.7734455,1.8988241600000002,0.035061988
Alkali-modified SCG biochars,800,120,79.7,1.0,1.8,2.1,0.048933501,15.4,0.013,0.023,0.026,427.5,0.331,3.113,EE2,720,1.0,7,160,0.02,0.05,25,0.0,0,Synthetic,Competative,2449213475515588283,3,19.5165555,19.195771133333334,0.8458009208295856,18.23650334,19.83425456,1.5977512200000028,0.024172225
Alkali-modified SCG biochars,800,120,79.7,1.0,1.8,2.1,0.048933501,15.4,0.013,0.023,0.026,427.5,0.331,3.113,EE2,960,1.0,7,160,0.02,0.05,25,0.0,0,Synthetic,Competative,1901889965020219711,3,19.88353208,19.717558433333334,0.2896919327352681,19.38305426,19.88608896,0.5030346999999971,0.005823396
Alkali-modified SCG biochars,800,120,79.7,1.0,1.8,2.1,0.048933501,15.4,0.013,0.023,0.026,427.5,0.331,3.113,IBF,30,1.0,7,160,0.02,0.05,25,0.0,0,Synthetic,Competative,1770146112707379281,3,6.946323551,6.837586472333332,0.2197709068390372,6.584644427,6.981791439,0.39714701200000047,0.652683822
Alkali-modified SCG biochars,800,120,79.7,1.0,1.8,2.1,0.048933501,15.4,0.013,0.023,0.026,427.5,0.331,3.113,IBF,60,1.0,7,160,0.02,0.05,25,0.0,0,Synthetic,Competative,10186754778024999518,3,7.330076769,7.5203329519999995,0.9209852215671229,6.709334277,8.52158781,1.8122535329999998,0.633496162
Alkali-modified SCG biochars,800,120,79.7,1.0,1.8,2.1,0.048933501,15.4,0.013,0.023,0.026,427.5,0.331,3.113,IBF,180,1.0,7,160,0.02,0.05,25,0.0,0,Synthetic,Competative,11132021803117001925,3,9.987181625,9.761242361,0.4253315749174336,9.270621388,10.02592407,0.755302682,0.500640919
Alkali-modified SCG biochars,800,120,79.7,1.0,1.8,2.1,0.048933501,15.4,0.013,0.023,0.026,427.5,0.331,3.113,IBF,360,1.0,7,160,0.02,0.05,25,0.0,0,Synthetic,Competative,17568784049951808416,3,10.90080643,10.828436896666666,0.7511666239375031,10.04370468,11.54079958,1.4970949000000005,0.454959679
Alkali-modified SCG biochars,800,120,79.7,1.0,1.8,2.1,0.048933501,15.4,0.013,0.023,0.026,427.5,0.331,3.113,IBF,540,1.0,7,160,0.02,0.05,25,0.0,0,Synthetic,Competative,15248855058584105196,3,11.22961553,11.151210236666666,0.13621305262996802,10.99392519,11.23008999,0.23616479999999918,0.438519223
Alkali-modified SCG biochars,800,120,79.7,1.0,1.8,2.1,0.048933501,15.4,0.013,0.023,0.026,427.5,0.331,3.113,IBF,720,1.0,7,160,0.02,0.05,25,0.0,0,Synthetic,Competative,7946539527667164083,3,10.89022051,10.91128864,0.4746249421757204,10.44754859,11.39609682,0.9485482300000001,0.455488975
Alkali-modified SCG biochars,800,120,79.7,1.0,1.8,2.1,0.048933501,15.4,0.013,0.023,0.026,427.5,0.331,3.113,IBF,960,1.0,7,160,0.02,0.05,25,0.0,0,Synthetic,Competative,10258904995407672663,3,12.05335724,12.081469686666665,0.4308027494092138,11.66541165,12.52564017,0.8602285200000015,0.397332138
Alkali-modified SCG biochars,800,120,79.7,1.0,1.8,2.1,0.048933501,15.4,0.013,0.023,0.026,427.5,0.331,3.113,EE2,1440,1.0,3,160,0.02,0.05,25,0.0,0,Synthetic,Single,15058951190663844978,3,19.91034894,19.729398886666665,0.3223145139138552,19.35726901,19.92057871,0.5633097000000014,0.004482553
Alkali-modified SCG biochars,800,120,79.7,1.0,1.8,2.1,0.048933501,15.4,0.013,0.023,0.026,427.5,0.331,3.113,EE2,1440,1.0,11,160,0.02,0.05,25,0.0,0,Synthetic,Single,5908909458331431679,3,18.60059582,18.935687076666667,0.6073009381582468,18.56975373,19.63671168,1.0669579500000026,0.069970209
Alkali-modified SCG biochars,800,120,79.7,1.0,1.8,2.1,0.048933501,15.4,0.013,0.023,0.026,427.5,0.331,3.113,IBF,1440,1.0,11,160,0.02,0.05,25,0.0,0,Synthetic,Single,8846697663071374487,3,13.73595444,13.915017653333335,0.3254662731293985,13.71840145,14.29069707,0.5722956200000002,0.313202278
Alkali-modified SCG biochars,800,120,79.7,1.0,1.8,2.1,0.048933501,15.4,0.013,0.023,0.026,427.5,0.331,3.113,IBF,1440,1.0,3,160,0.02,0.05,25,0.0,0,Synthetic,Single,12461525289863837754,2,19.95801487,19.95801487,0.010430631124233068,19.9506393,19.96539044,0.014751140000001328,0.0020992565
Alkali-modified SCG biochars,800,120,79.7,1.0,1.8,2.1,0.048933501,15.4,0.013,0.023,0.026,427.5,0.331,3.113,CBZ,1440,1.0,3,160,0.02,0.05,25,0.0,0,Synthetic,Competative,12318706164831193379,3,17.20360703,16.04425299,2.4746941546060905,13.20271063,17.72644131,4.523730679999998,0.139819649
Alkali-modified SCG biochars,800,120,79.7,1.0,1.8,2.1,0.048933501,15.4,0.013,0.023,0.026,427.5,0.331,3.113,CBZ,1440,1.0,11,160,0.02,0.05,25,0.0,0,Synthetic,Competative,10033279995600285430,3,18.06662219,17.56837776,1.712557300486363,15.66194843,18.97656266,3.3146142299999983,0.09666889
Alkali-modified SCG biochars,800,120,79.7,1.0,1.8,2.1,0.048933501,15.4,0.013,0.023,0.026,427.5,0.331,3.113,EE2,1440,1.0,3,160,0.02,0.05,25,0.0,0,Synthetic,Competative,5915602667216130136,3,19.56020561,18.407529706666665,1.9969053329352342,16.10170206,19.56068145,3.4589793899999997,0.021989719
Alkali-modified SCG biochars,800,120,79.7,1.0,1.8,2.1,0.048933501,15.4,0.013,0.023,0.026,427.5,0.331,3.113,EE2,1440,1.0,11,160,0.02,0.05,25,0.0,0,Synthetic,Competative,5520675060689407449,3,17.36105523,18.03737638666667,1.2867013450702456,17.22987444,19.52119949,2.291325050000001,0.131947238
Alkali-modified SCG biochars,800,120,79.7,1.0,1.8,2.1,0.048933501,15.4,0.013,0.023,0.026,427.5,0.331,3.113,IBF,1440,1.0,3,160,0.02,0.05,25,0.0,0,Synthetic,Competative,10046490394613748672,3,18.81411438,17.817291696666665,2.160548130405228,15.33829291,19.2994678,3.961174889999999,0.059294281
Alkali-modified SCG biochars,800,120,79.7,1.0,1.8,2.1,0.048933501,15.4,0.013,0.023,0.026,427.5,0.331,3.113,IBF,1440,1.0,11,160,0.02,0.05,25,0.0,0,Synthetic,Competative,2959221655209890065,3,5.87018892,6.220003114000001,0.6865923772902908,5.778767683,7.011052739,1.2322850560000003,0.706490554
Alkali-modified SCG biochars,800,120,79.7,1.0,1.8,2.1,0.048933501,15.4,0.013,0.023,0.026,427.5,0.331,3.113,CBZ,1440,1.0,7,160,0.02,0.05,25,0.025,0,Synthetic,Single,17377139096905289125,3,19.84133305,19.872840733333334,0.06378949684371443,19.83093567,19.94625348,0.11531781000000052,0.007933348
Alkali-modified SCG biochars,800,120,79.7,1.0,1.8,2.1,0.048933501,15.4,0.013,0.023,0.026,427.5,0.331,3.113,CBZ,1440,1.0,7,160,0.02,0.05,25,0.075,0,Synthetic,Single,5272687121662048829,2,19.60225223,19.60225223,0.45399318538752387,19.28123057,19.92327389,0.6420433199999991,0.0198873885
Alkali-modified SCG biochars,800,120,79.7,1.0,1.8,2.1,0.048933501,15.4,0.013,0.023,0.026,427.5,0.331,3.113,CBZ,1440,1.0,7,160,0.02,0.05,25,0.05,0,Synthetic,Single,4110917234554053486,2,19.76538781,19.76538781,0.08549032707416909,19.70493702,19.8258386,0.12090158000000173,0.0117306095
Alkali-modified SCG biochars,800,120,79.7,1.0,1.8,2.1,0.048933501,15.4,0.013,0.023,0.026,427.5,0.331,3.113,CBZ,1440,1.0,7,160,0.02,0.05,25,0.125,0,Synthetic,Single,8983482310911285779,2,19.845748190000002,19.845748190000002,0.011735299704063996,19.83745008,19.8540463,0.016596220000000272,0.0077125905
Alkali-modified SCG biochars,800,120,79.7,1.0,1.8,2.1,0.048933501,15.4,0.013,0.023,0.026,427.5,0.331,3.113,CBZ,1440,1.0,7,160,0.02,0.05,25,0.1,0,Synthetic,Single,4698714479479078593,1,19.87734947,19.87734947,0.0,19.87734947,19.87734947,0.0,0.006132526
Alkali-modified SCG biochars,800,120,79.7,1.0,1.8,2.1,0.048933501,15.4,0.013,0.023,0.026,427.5,0.331,3.113,IBF,1440,1.0,7,160,0.02,0.05,25,0.025,0,Synthetic,Single,2752320980736777346,3,17.65439878,17.532534546666668,0.2839915389828953,17.2079492,17.73525566,0.5273064599999984,0.117280061
Alkali-modified SCG biochars,800,120,79.7,1.0,1.8,2.1,0.048933501,15.4,0.013,0.023,0.026,427.5,0.331,3.113,IBF,1440,1.0,7,160,0.02,0.05,25,0.05,0,Synthetic,Single,1581374153419788761,3,17.96242808,18.118679439999998,1.431800183472123,16.77141363,19.62219661,2.850782979999998,0.101878596
Alkali-modified SCG biochars,800,120,79.7,1.0,1.8,2.1,0.048933501,15.4,0.013,0.023,0.026,427.5,0.331,3.113,IBF,1440,1.0,7,160,0.02,0.05,25,0.075,0,Synthetic,Single,2940048913095698858,3,18.20251406,18.10321041,0.20808119538084763,17.86408069,18.24303648,0.3789557899999991,0.089874297
Alkali-modified SCG biochars,800,120,79.7,1.0,1.8,2.1,0.048933501,15.4,0.013,0.023,0.026,427.5,0.331,3.113,IBF,1440,1.0,7,160,0.02,0.05,25,0.1,0,Synthetic,Single,11925369157470555558,3,18.06375866,17.855248246666665,0.6908117080330588,17.08419969,18.41778639,1.3335867000000015,0.096812067
Alkali-modified SCG biochars,800,120,79.7,1.0,1.8,2.1,0.048933501,15.4,0.013,0.023,0.026,427.5,0.331,3.113,IBF,1440,1.0,7,160,0.02,0.05,25,0.125,0,Synthetic,Single,7996446782005424040,3,18.01026546,17.978594546666667,0.8425129014936175,17.12069276,18.80482542,1.6841326599999995,0.099486727
Alkali-modified SCG biochars,800,120,79.7,1.0,1.8,2.1,0.048933501,15.4,0.013,0.023,0.026,427.5,0.331,3.113,CBZ,1440,1.0,7,160,0.02,0.05,25,0.025,0,Synthetic,Competative,17080829495524148363,3,13.93382478,14.004128706666668,0.6289163259465582,13.4133184,14.66524294,1.251924540000001,0.303308761
Alkali-modified SCG biochars,800,120,79.7,1.0,1.8,2.1,0.048933501,15.4,0.013,0.023,0.026,427.5,0.331,3.113,CBZ,1440,1.0,7,160,0.02,0.05,25,0.05,0,Synthetic,Competative,7131974856841213364,3,15.37039967,15.3947286,0.8855118492590278,14.52163191,16.29215422,1.7705223100000005,0.231480017
Alkali-modified SCG biochars,800,120,79.7,1.0,1.8,2.1,0.048933501,15.4,0.013,0.023,0.026,427.5,0.331,3.113,CBZ,1440,1.0,7,160,0.02,0.05,25,0.075,0,Synthetic,Competative,9447403498116937155,3,15.62383731,15.392030693333334,1.0356486371927216,14.26012179,16.29213298,2.032011190000002,0.218808135
Alkali-modified SCG biochars,800,120,79.7,1.0,1.8,2.1,0.048933501,15.4,0.013,0.023,0.026,427.5,0.331,3.113,CBZ,1440,1.0,7,160,0.02,0.05,25,0.1,0,Synthetic,Competative,2544031260383911655,3,16.04353724,16.21497678,0.3638185325760072,15.96855157,16.63284153,0.6642899599999996,0.197823138
Alkali-modified SCG biochars,800,120,79.7,1.0,1.8,2.1,0.048933501,15.4,0.013,0.023,0.026,427.5,0.331,3.113,CBZ,1440,1.0,7,160,0.02,0.05,25,0.125,0,Synthetic,Competative,6019283830254017005,3,15.89673809,15.503626113333334,1.2732071382683072,14.08022309,16.53391716,2.453694070000001,0.205163095
Alkali-modified SCG biochars,800,120,79.7,1.0,1.8,2.1,0.048933501,15.4,0.013,0.023,0.026,427.5,0.331,3.113,EE2,1440,1.0,7,160,0.02,0.05,25,0.025,0,Synthetic,Competative,1619834012639716208,3,16.22216097,16.511035359999997,0.8539686209802734,15.8389702,17.47197491,1.6330047099999998,0.188891952
Alkali-modified SCG biochars,800,120,79.7,1.0,1.8,2.1,0.048933501,15.4,0.013,0.023,0.026,427.5,0.331,3.113,EE2,1440,1.0,7,160,0.02,0.05,25,0.05,0,Synthetic,Competative,776204904542655447,3,18.36028801,18.393748856666665,1.047061056415307,17.36381929,19.45713927,2.0933199800000004,0.081985599
Alkali-modified SCG biochars,800,120,79.7,1.0,1.8,2.1,0.048933501,15.4,0.013,0.023,0.026,427.5,0.331,3.113,EE2,1440,1.0,7,160,0.02,0.05,25,0.075,0,Synthetic,Competative,16231430173642195752,3,18.1323937,17.71516631,0.8300544306232,16.75926998,18.25383525,1.4945652700000025,0.093380315
Alkali-modified SCG biochars,800,120,79.7,1.0,1.8,2.1,0.048933501,15.4,0.013,0.023,0.026,427.5,0.331,3.113,EE2,1440,1.0,7,160,0.02,0.05,25,0.1,0,Synthetic,Competative,5389311718729204388,3,18.53316427,18.13615876,1.0225699311770649,16.97461954,18.90069247,1.9260729300000001,0.073341786
Alkali-modified SCG biochars,800,120,79.7,1.0,1.8,2.1,0.048933501,15.4,0.013,0.023,0.026,427.5,0.331,3.113,EE2,1440,1.0,7,160,0.02,0.05,25,0.125,0,Synthetic,Competative,2686686752959241466,3,18.7079639,18.449165060000002,0.5786590726959445,17.78627366,18.85325762,1.0669839600000017,0.064601805
Alkali-modified SCG biochars,800,120,79.7,1.0,1.8,2.1,0.048933501,15.4,0.013,0.023,0.026,427.5,0.331,3.113,IBF,1440,1.0,7,160,0.02,0.05,25,0.025,0,Synthetic,Competative,15697118301370405832,3,11.5025546,11.377832493333335,0.23868669866967485,11.10262258,11.5283203,0.4256977200000005,0.42487227
Alkali-modified SCG biochars,800,120,79.7,1.0,1.8,2.1,0.048933501,15.4,0.013,0.023,0.026,427.5,0.331,3.113,IBF,1440,1.0,7,160,0.02,0.05,25,0.05,0,Synthetic,Competative,11806551746278233855,3,12.53035552,12.42021021,0.7576402055594025,11.61352616,13.11674895,1.5032227900000006,0.373482224
Alkali-modified SCG biochars,800,120,79.7,1.0,1.8,2.1,0.048933501,15.4,0.013,0.023,0.026,427.5,0.331,3.113,IBF,1440,1.0,7,160,0.02,0.05,25,0.075,0,Synthetic,Competative,12974101598079160016,3,13.51571931,13.39173226,0.5974725445041039,12.74199402,13.91748345,1.1754894300000007,0.324214034
Alkali-modified SCG biochars,800,120,79.7,1.0,1.8,2.1,0.048933501,15.4,0.013,0.023,0.026,427.5,0.331,3.113,IBF,1440,1.0,7,160,0.02,0.05,25,0.1,0,Synthetic,Competative,2933139064934329804,3,13.15310942,13.21429051,0.8844449371262344,12.36202461,14.1277375,1.7657128899999996,0.342344529
Alkali-modified SCG biochars,800,120,79.7,1.0,1.8,2.1,0.048933501,15.4,0.013,0.023,0.026,427.5,0.331,3.113,IBF,1440,1.0,7,160,0.02,0.05,25,0.125,0,Synthetic,Competative,16318967756588543778,3,13.84370966,13.530989716666667,0.5809426744207914,12.8606754,13.88858409,1.0279086900000003,0.307814517
Pristine SCW Biochar,800,120,86.9,0.8,1.9,2.2,0.047180667,7.9,0.11,0.027,0.032,62.0,0.032,7.8,NXP,0,30.0,7,160,0.05,0.15,25,0.0,0,Lake water,Single,8181753403025536020,1,0.0,0.0,0.0,0.0,0.0,0.0,30.0
Pristine SCW Biochar,800,120,86.9,0.8,1.9,2.2,0.047180667,7.9,0.11,0.027,0.032,62.0,0.032,7.8,NXP,30,30.0,7,160,0.05,0.15,25,0.0,0,Lake water,Single,7236922260448317948,3,14.17120229,14.01834743,0.6716445252299992,13.28344987,14.60039013,1.316940259999999,27.87431966
Pristine SCW Biochar,800,120,86.9,0.8,1.9,2.2,0.047180667,7.9,0.11,0.027,0.032,62.0,0.032,7.8,NXP,60,30.0,7,160,0.05,0.15,25,0.0,0,Lake water,Single,10541473202442348931,3,16.32788388,16.40537605,1.2502751686271982,15.19564938,17.69259489,2.496945509999998,27.55081742
Pristine SCW Biochar,800,120,86.9,0.8,1.9,2.2,0.047180667,7.9,0.11,0.027,0.032,62.0,0.032,7.8,NXP,120,30.0,7,160,0.05,0.15,25,0.0,0,Lake water,Single,14139316452646737785,3,17.22177881,16.848227573333332,0.9781072829180306,15.73839266,17.58451125,1.846118589999998,27.41673318
Pristine SCW Biochar,800,120,86.9,0.8,1.9,2.2,0.047180667,7.9,0.11,0.027,0.032,62.0,0.032,7.8,NXP,240,30.0,7,160,0.05,0.15,25,0.0,0,Lake water,Single,9763024518987940014,3,16.51826825,15.77644383,1.3914839198679787,14.17123024,16.639833,2.4686027599999996,27.52225976
Pristine SCW Biochar,800,120,86.9,0.8,1.9,2.2,0.047180667,7.9,0.11,0.027,0.032,62.0,0.032,7.8,NXP,480,30.0,7,160,0.05,0.15,25,0.0,0,Lake water,Single,15887886292177259301,3,16.7887568,14.77496083,3.8552938535543846,10.3297842,17.20634149,6.876557289999999,27.48168648
Pristine SCW Biochar,800,120,86.9,0.8,1.9,2.2,0.047180667,7.9,0.11,0.027,0.032,62.0,0.032,7.8,NXP,720,30.0,7,160,0.05,0.15,25,0.0,0,Lake water,Single,17949875270163903850,3,17.23071592,16.41498572,1.448057184474923,14.7430764,17.27116484,2.528088440000001,27.41539261
Pristine SCW Biochar,800,120,86.9,0.8,1.9,2.2,0.047180667,7.9,0.11,0.027,0.032,62.0,0.032,7.8,NXP,960,30.0,7,160,0.05,0.15,25,0.0,0,Lake water,Single,4187943329359161438,3,17.23813835,15.224172846666667,3.615335731888597,11.05039208,17.38398811,6.333596030000001,27.41427925
Pristine SCW Biochar,800,120,86.9,0.8,1.9,2.2,0.047180667,7.9,0.11,0.027,0.032,62.0,0.032,7.8,NXP,1440,30.0,7,160,0.05,0.15,25,0.0,0,Lake water,Single,9458265099261401006,3,17.23813835,15.224172846666667,3.615335731888597,11.05039208,17.38398811,6.333596030000001,27.41427925
