Repository: Rattandeep0500/Adaptive-drst

<svg width="900" height="220" viewBox="0 0 900 220" xmlns="http://www.w3.org/2000/svg" role="img" aria-label="Adaptive-DRST animated hero banner">
  <defs>
    <linearGradient id="bgGrad" x1="0" y1="0" x2="1" y2="1">
      <stop offset="0%" stop-color="#05070d"/>
      <stop offset="100%" stop-color="#0d1424"/>
    </linearGradient>
    <linearGradient id="titleGrad" x1="0" y1="0" x2="1" y2="0">
      <stop offset="0%" stop-color="#22d3ee"/>
      <stop offset="55%" stop-color="#a78bfa"/>
      <stop offset="100%" stop-color="#34d399"/>
    </linearGradient>
  </defs>
  <rect width="900" height="220" rx="14" fill="url(#bgGrad)"/>

File: results/water/biochar_ec/biochar_ec_unique_conditions.csv (part 6 of 9)
Adsorbent,Pyrolysis temperature ,Pyrolysis time,C,H,O,N,(O+N)/C,Ash,H/C,O/C,N/C,Surface area,Pore volume,Average pore size,Pollutant,Adsorption time,Initial concentration,Solution pH,RPM,Volume,Adsorbent dosage,Adsorption temperature,Ion concentration,Humic acid,Wastewater type,Adsorption type,_condition_signature,n_replicates,Capacity,capacity_mean,capacity_std,capacity_min,capacity_max,capacity_spread,Final concentration
Pristine SCW Biochar,800,120,86.9,0.8,1.9,2.2,0.047180667,7.9,0.11,0.027,0.032,62.0,0.032,7.8,DCF,0,30.0,7,160,0.05,0.15,25,0.0,0,Lake water,Single,7977060853338463678,1,0.0,0.0,0.0,0.0,0.0,0.0,30.0
Pristine SCW Biochar,800,120,86.9,0.8,1.9,2.2,0.047180667,7.9,0.11,0.027,0.032,62.0,0.032,7.8,DCF,30,30.0,7,160,0.05,0.15,25,0.0,0,Lake water,Single,2198341659602545558,3,13.91868839,13.6159303,0.6224382424862823,12.90003153,14.02907098,1.1290394500000005,27.91219674
Pristine SCW Biochar,800,120,86.9,0.8,1.9,2.2,0.047180667,7.9,0.11,0.027,0.032,62.0,0.032,7.8,DCF,60,30.0,7,160,0.05,0.15,25,0.0,0,Lake water,Single,16807819990896503937,3,14.78917427,15.430647503333333,1.2526453684129395,14.62866221,16.87410603,2.24544382,27.78162386
Pristine SCW Biochar,800,120,86.9,0.8,1.9,2.2,0.047180667,7.9,0.11,0.027,0.032,62.0,0.032,7.8,DCF,120,30.0,7,160,0.05,0.15,25,0.0,0,Lake water,Single,13812801542056912939,3,15.72133017,15.763575843333333,0.8549058168007461,14.93057607,16.63882129,1.7082452199999985,27.64180047
Pristine SCW Biochar,800,120,86.9,0.8,1.9,2.2,0.047180667,7.9,0.11,0.027,0.032,62.0,0.032,7.8,DCF,240,30.0,7,160,0.05,0.15,25,0.0,0,Lake water,Single,13242703023455998404,3,15.38987776,14.446356063333333,1.6521965260034381,12.53860132,15.41058911,2.8719877900000004,27.69151834
Pristine SCW Biochar,800,120,86.9,0.8,1.9,2.2,0.047180667,7.9,0.11,0.027,0.032,62.0,0.032,7.8,DCF,480,30.0,7,160,0.05,0.15,25,0.0,0,Lake water,Single,10135693571581433359,3,15.42913262,13.503305482000002,3.8676566296098365,9.050813116,16.02997071,6.979157594,27.68563011
Pristine SCW Biochar,800,120,86.9,0.8,1.9,2.2,0.047180667,7.9,0.11,0.027,0.032,62.0,0.032,7.8,DCF,720,30.0,7,160,0.05,0.15,25,0.0,0,Lake water,Single,6008478156415646104,3,15.57221697,14.924619243333334,1.5557625236368735,13.14966225,16.05197851,2.902316260000001,27.66416745
Pristine SCW Biochar,800,120,86.9,0.8,1.9,2.2,0.047180667,7.9,0.11,0.027,0.032,62.0,0.032,7.8,DCF,960,30.0,7,160,0.05,0.15,25,0.0,0,Lake water,Single,9471353462145092340,3,15.90465766,13.588595001000002,4.024036134090432,8.942045773,15.91908157,6.977035796999999,27.61430135
Pristine SCW Biochar,800,120,86.9,0.8,1.9,2.2,0.047180667,7.9,0.11,0.027,0.032,62.0,0.032,7.8,DCF,1440,30.0,7,160,0.05,0.15,25,0.0,0,Lake water,Single,5638615342311838916,9,14.99661152,14.379857997,2.1181394928939237,8.942045773,15.91908157,6.977035796999999,27.75050827
Pristine SCW Biochar,800,120,86.9,0.8,1.9,2.2,0.047180667,7.9,0.11,0.027,0.032,62.0,0.032,7.8,IBU,0,30.0,7,160,0.05,0.15,25,0.0,0,Lake water,Single,7005060955217620126,1,0.0,0.0,0.0,0.0,0.0,0.0,30.0
Pristine SCW Biochar,800,120,86.9,0.8,1.9,2.2,0.047180667,7.9,0.11,0.027,0.032,62.0,0.032,7.8,IBU,30,30.0,7,160,0.05,0.15,25,0.0,0,Lake water,Single,2505532420871944950,3,14.87129357,14.713263023333333,1.202847563694383,13.43921134,15.82928416,2.3900728200000003,27.76930596
Pristine SCW Biochar,800,120,86.9,0.8,1.9,2.2,0.047180667,7.9,0.11,0.027,0.032,62.0,0.032,7.8,IBU,60,30.0,7,160,0.05,0.15,25,0.0,0,Lake water,Single,17702078877809221217,3,15.68799021,16.41330936,1.5391978779817623,15.37077706,18.18116081,2.8103837500000015,27.64680147
Pristine SCW Biochar,800,120,86.9,0.8,1.9,2.2,0.047180667,7.9,0.11,0.027,0.032,62.0,0.032,7.8,IBU,120,30.0,7,160,0.05,0.15,25,0.0,0,Lake water,Single,14944427793197308491,3,16.10270243,16.763800146666664,1.1859873349861854,16.05570647,18.13299154,2.0772850699999985,27.58459464
Pristine SCW Biochar,800,120,86.9,0.8,1.9,2.2,0.047180667,7.9,0.11,0.027,0.032,62.0,0.032,7.8,IBU,240,30.0,7,160,0.05,0.15,25,0.0,0,Lake water,Single,10951857324102232612,3,16.33182844,15.2864309,1.8464597755582532,13.15445537,16.37300889,3.2185535200000004,27.55022573
Pristine SCW Biochar,800,120,86.9,0.8,1.9,2.2,0.047180667,7.9,0.11,0.027,0.032,62.0,0.032,7.8,IBU,480,30.0,7,160,0.05,0.15,25,0.0,0,Lake water,Single,8883391426004463471,3,16.56544362,14.280594134333334,3.961982492978508,9.705691803,16.57064698,6.864955176999999,27.51518346
Pristine SCW Biochar,800,120,86.9,0.8,1.9,2.2,0.047180667,7.9,0.11,0.027,0.032,62.0,0.032,7.8,IBU,720,30.0,7,160,0.05,0.15,25,0.0,0,Lake water,Single,13016132821430166328,3,16.37114691,15.808151916666667,1.8837269995442183,13.70712017,17.34618867,3.6390685000000005,27.54432796
Pristine SCW Biochar,800,120,86.9,0.8,1.9,2.2,0.047180667,7.9,0.11,0.027,0.032,62.0,0.032,7.8,IBU,960,30.0,7,160,0.05,0.15,25,0.0,0,Lake water,Single,10446930094873696724,3,16.63389065,14.41134109366667,4.331746388460078,9.419443701,17.18068893,7.761245228999998,27.5049164
Pristine SCW Biochar,800,120,86.9,0.8,1.9,2.2,0.047180667,7.9,0.11,0.027,0.032,62.0,0.032,7.8,IBU,1440,30.0,7,160,0.05,0.15,25,0.0,0,Lake water,Single,2828512855804384036,9,15.1857729,14.87392839011111,2.219982470253417,9.419443701,17.18068893,7.761245228999998,27.72213406
Pristine SCW Biochar,800,120,86.9,0.8,1.9,2.2,0.047180667,7.9,0.11,0.027,0.032,62.0,0.032,7.8,NXP,0,30.0,7,160,0.05,0.15,25,0.0,0,Secondary effluent,Single,17053035532018455372,1,0.0,0.0,0.0,0.0,0.0,0.0,30.0
Pristine SCW Biochar,800,120,86.9,0.8,1.9,2.2,0.047180667,7.9,0.11,0.027,0.032,62.0,0.032,7.8,NXP,30,30.0,7,160,0.05,0.15,25,0.0,0,Secondary effluent,Single,17098923533429936836,3,14.44646584,14.467987966666668,0.08786279052749504,14.39288595,14.56461211,0.1717261600000004,27.83303012
Pristine SCW Biochar,800,120,86.9,0.8,1.9,2.2,0.047180667,7.9,0.11,0.027,0.032,62.0,0.032,7.8,NXP,60,30.0,7,160,0.05,0.15,25,0.0,0,Secondary effluent,Single,13215046423171528219,3,15.62173129,15.65448749,0.11367205274187188,15.56079012,15.78094106,0.2201509399999999,27.65674031
Pristine SCW Biochar,800,120,86.9,0.8,1.9,2.2,0.047180667,7.9,0.11,0.027,0.032,62.0,0.032,7.8,NXP,120,30.0,7,160,0.05,0.15,25,0.0,0,Secondary effluent,Single,16825237191054845665,3,16.88164032,16.966549983333334,0.17683670217609213,16.84818199,17.16982764,0.32164565000000067,27.46775395
Pristine SCW Biochar,800,120,86.9,0.8,1.9,2.2,0.047180667,7.9,0.11,0.027,0.032,62.0,0.032,7.8,NXP,240,30.0,7,160,0.05,0.15,25,0.0,0,Secondary effluent,Single,6982030516250217062,3,17.00858908,17.02595755333333,0.05237181713622697,16.98447647,17.08480711,0.10033063999999925,27.44871164
Pristine SCW Biochar,800,120,86.9,0.8,1.9,2.2,0.047180667,7.9,0.11,0.027,0.032,62.0,0.032,7.8,NXP,480,30.0,7,160,0.05,0.15,25,0.0,0,Secondary effluent,Single,2755595898843553677,3,17.4625326,17.497639086666666,0.06566522646528536,17.45698947,17.57339519,0.11640571999999949,27.38062011
Pristine SCW Biochar,800,120,86.9,0.8,1.9,2.2,0.047180667,7.9,0.11,0.027,0.032,62.0,0.032,7.8,NXP,720,30.0,7,160,0.05,0.15,25,0.0,0,Secondary effluent,Single,12146535126227506594,3,17.54960963,17.552580746666667,0.0294855290482844,17.52469326,17.58343935,0.05874608999999964,27.36755856
Pristine SCW Biochar,800,120,86.9,0.8,1.9,2.2,0.047180667,7.9,0.11,0.027,0.032,62.0,0.032,7.8,NXP,960,30.0,7,160,0.05,0.15,25,0.0,0,Secondary effluent,Single,2569984335539275158,3,17.71590352,17.990487990000002,0.5586744388442485,17.62224125,18.6333192,1.0110779500000007,27.34261447
Pristine SCW Biochar,800,120,86.9,0.8,1.9,2.2,0.047180667,7.9,0.11,0.027,0.032,62.0,0.032,7.8,NXP,1440,30.0,7,160,0.05,0.15,25,0.0,0,Secondary effluent,Single,6648755328613141350,3,16.30019973,16.47798738666667,0.5008810086928075,16.09025196,17.04351047,0.9532585100000013,27.55497004
Pristine SCW Biochar,800,120,86.9,0.8,1.9,2.2,0.047180667,7.9,0.11,0.027,0.032,62.0,0.032,7.8,DCF,0,30.0,7,160,0.05,0.15,25,0.0,0,Secondary effluent,Single,1214539223634647286,1,0.0,0.0,0.0,0.0,0.0,0.0,30.0
Pristine SCW Biochar,800,120,86.9,0.8,1.9,2.2,0.047180667,7.9,0.11,0.027,0.032,62.0,0.032,7.8,DCF,30,30.0,7,160,0.05,0.15,25,0.0,0,Secondary effluent,Single,335119549853506142,3,16.15534017,16.214229553333332,0.29204313991078623,15.95611864,16.53122985,0.5751112099999993,27.57669897
Pristine SCW Biochar,800,120,86.9,0.8,1.9,2.2,0.047180667,7.9,0.11,0.027,0.032,62.0,0.032,7.8,DCF,60,30.0,7,160,0.05,0.15,25,0.0,0,Secondary effluent,Single,13581708233989788697,3,17.94998036,17.94430192,0.6584718436157586,17.28300922,18.59991618,1.3169069600000007,27.30750295
Pristine SCW Biochar,800,120,86.9,0.8,1.9,2.2,0.047180667,7.9,0.11,0.027,0.032,62.0,0.032,7.8,DCF,120,30.0,7,160,0.05,0.15,25,0.0,0,Secondary effluent,Single,4071952786420779155,3,18.6868745,18.863471230000002,0.34022766414067657,18.64785339,19.2556858,0.6078324099999968,27.19696883
Pristine SCW Biochar,800,120,86.9,0.8,1.9,2.2,0.047180667,7.9,0.11,0.027,0.032,62.0,0.032,7.8,DCF,240,30.0,7,160,0.05,0.15,25,0.0,0,Secondary effluent,Single,16575937784576867068,3,19.22913671,19.05080713,0.6895844725473974,18.28957414,19.63371054,1.3441364,27.11562949
Pristine SCW Biochar,800,120,86.9,0.8,1.9,2.2,0.047180667,7.9,0.11,0.027,0.032,62.0,0.032,7.8,DCF,480,30.0,7,160,0.05,0.15,25,0.0,0,Secondary effluent,Single,16662543744214429559,3,19.16432581,19.07454330666667,0.3786071221117088,18.65911504,19.40018907,0.74107403,27.12535113
Pristine SCW Biochar,800,120,86.9,0.8,1.9,2.2,0.047180667,7.9,0.11,0.027,0.032,62.0,0.032,7.8,DCF,720,30.0,7,160,0.05,0.15,25,0.0,0,Secondary effluent,Single,1002991668870794336,3,19.8012145,19.760803853333332,0.4219203626743883,19.32013209,20.16106497,0.8409328800000004,27.02981783
Pristine SCW Biochar,800,120,86.9,0.8,1.9,2.2,0.047180667,7.9,0.11,0.027,0.032,62.0,0.032,7.8,DCF,960,30.0,7,160,0.05,0.15,25,0.0,0,Secondary effluent,Single,3713179060534583340,3,20.25228212,19.96127835333333,0.5228069938236378,19.35772106,20.27383188,0.9161108200000001,26.96215768
Pristine SCW Biochar,800,120,86.9,0.8,1.9,2.2,0.047180667,7.9,0.11,0.027,0.032,62.0,0.032,7.8,DCF,1440,30.0,7,160,0.05,0.15,25,0.0,0,Secondary effluent,Single,329814341262190588,14,19.121072145,19.01508540714286,0.6493511634271116,17.95777678,19.81225409,1.85447731,27.13183918
Pristine SCW Biochar,800,120,86.9,0.8,1.9,2.2,0.047180667,7.9,0.11,0.027,0.032,62.0,0.032,7.8,IBU,0,30.0,7,160,0.05,0.15,25,0.0,0,Secondary effluent,Single,2051404940871207638,1,0.0,0.0,0.0,0.0,0.0,0.0,30.0
Pristine SCW Biochar,800,120,86.9,0.8,1.9,2.2,0.047180667,7.9,0.11,0.027,0.032,62.0,0.032,7.8,IBU,30,30.0,7,160,0.05,0.15,25,0.0,0,Secondary effluent,Single,10658327680642255806,3,16.89988512,16.86546043,0.24924378060011237,16.60079371,17.09570246,0.4949087499999969,27.46501723
Pristine SCW Biochar,800,120,86.9,0.8,1.9,2.2,0.047180667,7.9,0.11,0.027,0.032,62.0,0.032,7.8,IBU,60,30.0,7,160,0.05,0.15,25,0.0,0,Secondary effluent,Single,3790332834202311929,3,18.17632699,18.406521153333333,0.5072648070515556,18.05516827,18.9880682,0.9328999300000014,27.27355095
Pristine SCW Biochar,800,120,86.9,0.8,1.9,2.2,0.047180667,7.9,0.11,0.027,0.032,62.0,0.032,7.8,IBU,120,30.0,7,160,0.05,0.15,25,0.0,0,Secondary effluent,Single,10796766321469813683,3,19.26992768,19.135274973333335,0.5565307331971229,18.52377223,19.61212501,1.088352780000001,27.10951085
Pristine SCW Biochar,800,120,86.9,0.8,1.9,2.2,0.047180667,7.9,0.11,0.027,0.032,62.0,0.032,7.8,IBU,240,30.0,7,160,0.05,0.15,25,0.0,0,Secondary effluent,Single,17200286515181460444,3,19.78484896,19.589040323333332,0.7941954140633273,18.71525548,20.26701653,1.5517610499999996,27.03227266
Pristine SCW Biochar,800,120,86.9,0.8,1.9,2.2,0.047180667,7.9,0.11,0.027,0.032,62.0,0.032,7.8,IBU,480,30.0,7,160,0.05,0.15,25,0.0,0,Secondary effluent,Single,11008431144893168087,3,19.78377849,19.90235242,0.8561648219835515,19.11165505,20.81162372,1.6999686700000005,27.03243323
Pristine SCW Biochar,800,120,86.9,0.8,1.9,2.2,0.047180667,7.9,0.11,0.027,0.032,62.0,0.032,7.8,IBU,720,30.0,7,160,0.05,0.15,25,0.0,0,Secondary effluent,Single,18432371715842126336,3,20.67835043,20.50829395,0.46517059011799156,19.98202397,20.86450745,0.8824834800000012,26.89824743
Pristine SCW Biochar,800,120,86.9,0.8,1.9,2.2,0.047180667,7.9,0.11,0.027,0.032,62.0,0.032,7.8,IBU,960,30.0,7,160,0.05,0.15,25,0.0,0,Secondary effluent,Single,8910712751277851660,3,20.66529595,20.531500483333332,0.4427499960918926,20.03728362,20.89192188,0.8546382600000015,26.90020561
Pristine SCW Biochar,800,120,86.9,0.8,1.9,2.2,0.047180667,7.9,0.11,0.027,0.032,62.0,0.032,7.8,IBU,1440,30.0,7,160,0.05,0.15,25,0.0,0,Secondary effluent,Single,16737703975485143772,14,20.025033185,20.09902592714286,0.847477039835171,18.98707833,21.22517196,2.2380936300000016,26.99624502
Pristine SCW Biochar,800,120,86.9,0.8,1.9,2.2,0.047180667,7.9,0.11,0.027,0.032,62.0,0.032,7.8,NXP,1440,10.0,7,160,0.05,0.15,25,0.0,0,Secondary effluent,Single,5976292064867976036,3,8.513560872,8.500553224,0.03639936652150281,8.459437051,8.528661749,0.06922469799999931,8.722965869
Pristine SCW Biochar,800,120,86.9,0.8,1.9,2.2,0.047180667,7.9,0.11,0.027,0.032,62.0,0.032,7.8,NXP,1440,20.0,7,160,0.05,0.15,25,0.0,0,Secondary effluent,Single,16638446263550319536,3,10.18427058,10.361712533,0.4935649970638183,9.981400279,10.91946674,0.938066461,18.47235941
Pristine SCW Biochar,800,120,86.9,0.8,1.9,2.2,0.047180667,7.9,0.11,0.027,0.032,62.0,0.032,7.8,NXP,1440,40.0,7,160,0.05,0.15,25,0.0,0,Secondary effluent,Single,14247326399820608681,3,23.66355817,23.03559153333333,1.279958322737932,21.56292934,23.88028709,2.3173577499999993,36.45046628
Pristine SCW Biochar,800,120,86.9,0.8,1.9,2.2,0.047180667,7.9,0.11,0.027,0.032,62.0,0.032,7.8,NXP,1440,50.0,7,160,0.05,0.15,25,0.0,0,Secondary effluent,Single,3626679836655073239,3,32.83624096,32.047435746666665,1.6030898109455574,30.20277913,33.10328715,2.90050802,45.07456386
Pristine SCW Biochar,800,120,86.9,0.8,1.9,2.2,0.047180667,7.9,0.11,0.027,0.032,62.0,0.032,7.8,DCF,1440,10.0,7,160,0.05,0.15,25,0.0,0,Secondary effluent,Single,1938230782418544334,2,6.9108491149999995,6.9108491149999995,0.028823906858592242,6.890467535,6.931230695,0.04076316000000002,8.963372633
Pristine SCW Biochar,800,120,86.9,0.8,1.9,2.2,0.047180667,7.9,0.11,0.027,0.032,62.0,0.032,7.8,DCF,1440,20.0,7,160,0.05,0.15,25,0.0,0,Secondary effluent,Single,17509084134776967386,3,11.94615928,11.898166213333333,0.47192386795059854,11.40407965,12.34425971,0.9401800599999994,18.20807611
Pristine SCW Biochar,800,120,86.9,0.8,1.9,2.2,0.047180667,7.9,0.11,0.027,0.032,62.0,0.032,7.8,DCF,1440,40.0,7,160,0.05,0.15,25,0.0,0,Secondary effluent,Single,9214597997492623055,3,21.51003422,22.02615883333333,0.9609447580485042,21.43355883,23.13488345,1.7013246200000012,36.77349487
Pristine SCW Biochar,800,120,86.9,0.8,1.9,2.2,0.047180667,7.9,0.11,0.027,0.032,62.0,0.032,7.8,DCF,1440,50.0,7,160,0.05,0.15,25,0.0,0,Secondary effluent,Single,15613626881432330545,3,32.55652461,32.78807294666667,1.175071383865543,31.74601216,34.06168207,2.315669910000004,45.11652131
Pristine SCW Biochar,800,120,86.9,0.8,1.9,2.2,0.047180667,7.9,0.11,0.027,0.032,62.0,0.032,7.8,IBU,1440,10.0,7,160,0.05,0.15,25,0.0,0,Secondary effluent,Single,1249904749956654510,2,10.935518415,10.935518415,0.03584893494793421,10.91016939,10.96086744,0.050698049999999384,8.359672237
Pristine SCW Biochar,800,120,86.9,0.8,1.9,2.2,0.047180667,7.9,0.11,0.027,0.032,62.0,0.032,7.8,IBU,1440,20.0,7,160,0.05,0.15,25,0.0,0,Secondary effluent,Single,9750239826985509562,3,13.35058334,13.53568192,0.5195278862601166,13.13405198,14.12241044,0.9883584599999988,17.9974125
Pristine SCW Biochar,800,120,86.9,0.8,1.9,2.2,0.047180667,7.9,0.11,0.027,0.032,62.0,0.032,7.8,IBU,1440,40.0,7,160,0.05,0.15,25,0.0,0,Secondary effluent,Single,12415649059408947823,3,23.23297655,23.639211560000003,1.7103818026472697,22.16852031,25.51613782,3.347617509999999,36.51505352
Pristine SCW Biochar,800,120,86.9,0.8,1.9,2.2,0.047180667,7.9,0.11,0.027,0.032,62.0,0.032,7.8,IBU,1440,50.0,7,160,0.05,0.15,25,0.0,0,Secondary effluent,Single,493397566369541585,3,33.23850263,33.59555209,0.9899904206751241,32.83361534,34.7145383,1.8809229599999995,45.01422461
Pristine SCW Biochar,800,120,86.9,0.8,1.9,2.2,0.047180667,7.9,0.11,0.027,0.032,62.0,0.032,7.8,NPX,1440,30.0,5,160,0.05,0.15,25,0.0,0,Lake water,Single,13460432265287287620,3,16.12273579,16.936621936666665,1.476663190519253,16.04598026,18.64114976,2.595169500000001,27.58158963
Pristine SCW Biochar,800,120,86.9,0.8,1.9,2.2,0.047180667,7.9,0.11,0.027,0.032,62.0,0.032,7.8,NPX,1440,30.0,7,160,0.05,0.15,25,0.0,0,Lake water,Single,1047462354771481853,6,15.137365115,15.170224001666666,0.42216132978270043,14.60245983,15.86299447,1.2605346399999995,27.72939523
Pristine SCW Biochar,800,120,86.9,0.8,1.9,2.2,0.047180667,7.9,0.11,0.027,0.032,62.0,0.032,7.8,NPX,1440,30.0,9,160,0.05,0.15,25,0.0,0,Lake water,Single,11643009746185956924,3,13.19496083,13.183285410000002,0.05434620830669526,13.12405038,13.23084502,0.10679464000000038,28.02075588
Pristine SCW Biochar,800,120,86.9,0.8,1.9,2.2,0.047180667,7.9,0.11,0.027,0.032,62.0,0.032,7.8,NPX,1440,30.0,11,160,0.05,0.15,25,0.0,0,Lake water,Single,10005146382352975235,3,13.69478026,13.81373087,0.4449438670037317,13.44035157,14.30606078,0.8657092099999986,27.94578296
Pristine SCW Biochar,800,120,86.9,0.8,1.9,2.2,0.047180667,7.9,0.11,0.027,0.032,62.0,0.032,7.8,DCF,1440,30.0,5,160,0.05,0.15,25,0.0,0,Lake water,Single,12111026322542349949,3,17.83137844,18.45739571,1.3554278352093168,17.52812362,20.01268507,2.484561450000001,27.32529323
Pristine SCW Biochar,800,120,86.9,0.8,1.9,2.2,0.047180667,7.9,0.11,0.027,0.032,62.0,0.032,7.8,DCF,1440,30.0,9,160,0.05,0.15,25,0.0,0,Lake water,Single,515999279121281285,3,14.63109228,14.679371453333333,0.8924488648824095,13.81204213,15.59497995,1.7829378200000008,27.80533616
Pristine SCW Biochar,800,120,86.9,0.8,1.9,2.2,0.047180667,7.9,0.11,0.027,0.032,62.0,0.032,7.8,DCF,1440,30.0,11,160,0.05,0.15,25,0.0,0,Lake water,Single,2236800564703252766,3,14.07863103,14.064761599999999,0.02527197043296658,14.03559174,14.08006203,0.044470290000001356,27.88820535
Pristine SCW Biochar,800,120,86.9,0.8,1.9,2.2,0.047180667,7.9,0.11,0.027,0.032,62.0,0.032,7.8,IBU,1440,30.0,5,160,0.05,0.15,25,0.0,0,Lake water,Single,14145455791997218909,3,20.34218255,20.518290956666668,0.33911442682260085,20.3034624,20.90922792,0.6057655199999985,26.94867262
Pristine SCW Biochar,800,120,86.9,0.8,1.9,2.2,0.047180667,7.9,0.11,0.027,0.032,62.0,0.032,7.8,IBU,1440,30.0,9,160,0.05,0.15,25,0.0,0,Lake water,Single,15368989010209991013,3,14.57192725,14.455565,0.20524877746605044,14.21857691,14.57619084,0.3576139300000012,27.81421091
Pristine SCW Biochar,800,120,86.9,0.8,1.9,2.2,0.047180667,7.9,0.11,0.027,0.032,62.0,0.032,7.8,IBU,1440,30.0,11,160,0.05,0.15,25,0.0,0,Lake water,Single,3656096480025640062,3,13.04317162,13.194844063333333,0.31862980596623547,12.98038465,13.56097592,0.5805912700000011,28.04352426
Pristine SCW Biochar,800,120,86.9,0.8,1.9,2.2,0.047180667,7.9,0.11,0.027,0.032,62.0,0.032,7.8,NPX,1440,30.0,5,160,0.05,0.15,25,0.0,0,Secondary effluent,Single,2431818629244494460,3,21.49577512,20.918093443333337,1.1847717132015994,19.55528942,21.70321579,2.1479263700000004,26.77563373
Pristine SCW Biochar,800,120,86.9,0.8,1.9,2.2,0.047180667,7.9,0.11,0.027,0.032,62.0,0.032,7.8,NPX,1440,30.0,7,160,0.05,0.15,25,0.0,0,Secondary effluent,Single,14632511503543224213,9,18.26438455,18.715130643333335,0.9369419079495462,17.82823797,20.66333153,2.8350935600000007,27.26034232
Pristine SCW Biochar,800,120,86.9,0.8,1.9,2.2,0.047180667,7.9,0.11,0.027,0.032,62.0,0.032,7.8,NPX,1440,30.0,9,160,0.05,0.15,25,0.0,0,Secondary effluent,Single,10158343563720824836,3,17.26357285,17.22389665,0.09304306999208228,17.11759259,17.29052451,0.1729319199999999,27.41046407
Pristine SCW Biochar,800,120,86.9,0.8,1.9,2.2,0.047180667,7.9,0.11,0.027,0.032,62.0,0.032,7.8,NPX,1440,30.0,11,160,0.05,0.15,25,0.0,0,Secondary effluent,Single,8860467251718062619,3,16.13579508,15.994429660000002,0.3165028531349215,15.63188068,16.21561322,0.5837325400000015,27.57963074
Pristine SCW Biochar,800,120,86.9,0.8,1.9,2.2,0.047180667,7.9,0.11,0.027,0.032,62.0,0.032,7.8,DCF,1440,30.0,5,160,0.05,0.15,25,0.0,0,Secondary effluent,Single,7708639079549094677,3,21.75317842,21.724804423333335,0.5089387188493394,21.20227226,22.21896259,1.0166903299999994,26.73702324
Pristine SCW Biochar,800,120,86.9,0.8,1.9,2.2,0.047180667,7.9,0.11,0.027,0.032,62.0,0.032,7.8,DCF,1440,30.0,9,160,0.05,0.15,25,0.0,0,Secondary effluent,Single,15693684484887973741,3,19.16141715,18.942807456666667,0.37971272327030736,18.50435355,19.16265167,0.6582981199999978,27.12578743
Pristine SCW Biochar,800,120,86.9,0.8,1.9,2.2,0.047180667,7.9,0.11,0.027,0.032,62.0,0.032,7.8,DCF,1440,30.0,11,160,0.05,0.15,25,0.0,0,Secondary effluent,Single,12068268132093545302,3,17.98311701,17.94666751666667,0.0823859634203891,17.852344,18.00454154,0.15219754000000307,27.30253245
Pristine SCW Biochar,800,120,86.9,0.8,1.9,2.2,0.047180667,7.9,0.11,0.027,0.032,62.0,0.032,7.8,IBU,1440,30.0,5,160,0.05,0.15,25,0.0,0,Secondary effluent,Single,3805779553248948725,3,22.89928752,22.506153389999998,1.6938392942546747,20.65031669,23.96885596,3.3185392699999987,26.56510687
Pristine SCW Biochar,800,120,86.9,0.8,1.9,2.2,0.047180667,7.9,0.11,0.027,0.032,62.0,0.032,7.8,IBU,1440,30.0,9,160,0.05,0.15,25,0.0,0,Secondary effluent,Single,8203542750957706445,3,18.5045802,18.617327173333333,0.21582257673911492,18.48122865,18.86617267,0.3849440200000025,27.22431297
Pristine SCW Biochar,800,120,86.9,0.8,1.9,2.2,0.047180667,7.9,0.11,0.027,0.032,62.0,0.032,7.8,IBU,1440,30.0,11,160,0.05,0.15,25,0.0,0,Secondary effluent,Single,8619013912121469110,3,17.26124304,17.092154993333335,0.4852017821057891,16.54503374,17.4701882,0.9251544599999981,27.41081354
Pristine SCW Biochar,800,120,86.9,0.8,1.9,2.2,0.047180667,7.9,0.11,0.027,0.032,62.0,0.032,7.8,NPX,1440,30.0,7,160,0.05,0.15,25,0.025,0,Lake water,Single,13834514112846599910,3,15.16815241,15.160609543333335,0.08671958934328207,15.0703649,15.24331132,0.1729464200000006,27.72477714
Pristine SCW Biochar,800,120,86.9,0.8,1.9,2.2,0.047180667,7.9,0.11,0.027,0.032,62.0,0.032,7.8,NPX,1440,30.0,7,160,0.05,0.15,25,0.05,0,Lake water,Single,7541925338719544901,3,15.04282343,14.89340367,0.7885469181171932,14.04083677,15.59655081,1.5557140399999998,27.74357649
Pristine SCW Biochar,800,120,86.9,0.8,1.9,2.2,0.047180667,7.9,0.11,0.027,0.032,62.0,0.032,7.8,NPX,1440,30.0,7,160,0.05,0.15,25,0.075,0,Lake water,Single,17921206181751419838,3,15.71492368,15.766421966666668,0.5849750872797939,15.20889862,16.3754436,1.1665449800000012,27.64276145
Pristine SCW Biochar,800,120,86.9,0.8,1.9,2.2,0.047180667,7.9,0.11,0.027,0.032,62.0,0.032,7.8,NPX,1440,30.0,7,160,0.05,0.15,25,0.1,0,Lake water,Single,11187653991861819706,3,16.73687875,16.770112276666666,0.19417950539594034,16.59469433,16.97876375,0.38406941999999944,27.48946819
Pristine SCW Biochar,800,120,86.9,0.8,1.9,2.2,0.047180667,7.9,0.11,0.027,0.032,62.0,0.032,7.8,NPX,1440,30.0,7,160,0.05,0.15,25,0.125,0,Lake water,Single,11759389152912073140,3,17.86636216,18.117335206666667,0.5779747226306557,17.70727138,18.77837208,1.0711006999999988,27.32004568
Pristine SCW Biochar,800,120,86.9,0.8,1.9,2.2,0.047180667,7.9,0.11,0.027,0.032,62.0,0.032,7.8,DCF,1440,30.0,7,160,0.05,0.15,25,0.0,1,Lake water,Single,13037060468136575704,1,14.22476591,14.22476591,0.0,14.22476591,14.22476591,0.0,27.86628511
Pristine SCW Biochar,800,120,86.9,0.8,1.9,2.2,0.047180667,7.9,0.11,0.027,0.032,62.0,0.032,7.8,DCF,1440,30.0,7,160,0.05,0.15,25,0.025,2,Lake water,Single,6835349482723548687,1,15.65756507,15.65756507,0.0,15.65756507,15.65756507,0.0,27.65136524
Pristine SCW Biochar,800,120,86.9,0.8,1.9,2.2,0.047180667,7.9,0.11,0.027,0.032,62.0,0.032,7.8,DCF,1440,30.0,7,160,0.05,0.15,25,0.05,3,Lake water,Single,86144657109185607,1,16.3763204,16.3763204,0.0,16.3763204,16.3763204,0.0,27.54355194
Pristine SCW Biochar,800,120,86.9,0.8,1.9,2.2,0.047180667,7.9,0.11,0.027,0.032,62.0,0.032,7.8,DCF,1440,30.0,7,160,0.05,0.15,25,0.075,4,Lake water,Single,3844158192553614737,1,16.54598831,16.54598831,0.0,16.54598831,16.54598831,0.0,27.51810175
Pristine SCW Biochar,800,120,86.9,0.8,1.9,2.2,0.047180667,7.9,0.11,0.027,0.032,62.0,0.032,7.8,DCF,1440,30.0,7,160,0.05,0.15,25,0.1,5,Lake water,Single,17044198096516743746,1,18.1455107,18.1455107,0.0,18.1455107,18.1455107,0.0,27.2781734
Pristine SCW Biochar,800,120,86.9,0.8,1.9,2.2,0.047180667,7.9,0.11,0.027,0.032,62.0,0.032,7.8,DCF,1440,30.0,7,160,0.05,0.15,25,0.125,6,Lake water,Single,5878389526016249720,1,17.8554984,17.8554984,0.0,17.8554984,17.8554984,0.0,27.32167524
Pristine SCW Biochar,800,120,86.9,0.8,1.9,2.2,0.047180667,7.9,0.11,0.027,0.032,62.0,0.032,7.8,DCF,1440,30.0,7,160,0.05,0.15,25,0.0,7,Lake water,Single,5591679018687253782,1,15.10557605,15.10557605,0.0,15.10557605,15.10557605,0.0,27.73416359
Pristine SCW Biochar,800,120,86.9,0.8,1.9,2.2,0.047180667,7.9,0.11,0.027,0.032,62.0,0.032,7.8,DCF,1440,30.0,7,160,0.05,0.15,25,0.025,8,Lake water,Single,6095630501031745419,1,15.81989281,15.81989281,0.0,15.81989281,15.81989281,0.0,27.62701608
Pristine SCW Biochar,800,120,86.9,0.8,1.9,2.2,0.047180667,7.9,0.11,0.027,0.032,62.0,0.032,7.8,DCF,1440,30.0,7,160,0.05,0.15,25,0.05,9,Lake water,Single,15394119192140264801,1,15.98398736,15.98398736,0.0,15.98398736,15.98398736,0.0,27.6024019
Pristine SCW Biochar,800,120,86.9,0.8,1.9,2.2,0.047180667,7.9,0.11,0.027,0.032,62.0,0.032,7.8,DCF,1440,30.0,7,160,0.05,0.15,25,0.075,10,Lake water,Single,12971290572608913593,1,17.49805274,17.49805274,0.0,17.49805274,17.49805274,0.0,27.37529209
Pristine SCW Biochar,800,120,86.9,0.8,1.9,2.2,0.047180667,7.9,0.11,0.027,0.032,62.0,0.032,7.8,DCF,1440,30.0,7,160,0.05,0.15,25,0.1,11,Lake water,Single,17963337656926381207,1,16.46441326,16.46441326,0.0,16.46441326,16.46441326,0.0,27.53033801
Pristine SCW Biochar,800,120,86.9,0.8,1.9,2.2,0.047180667,7.9,0.11,0.027,0.032,62.0,0.032,7.8,DCF,1440,30.0,7,160,0.05,0.15,25,0.125,12,Lake water,Single,12210244203044246562,1,17.94721467,17.94721467,0.0,17.94721467,17.94721467,0.0,27.3079178
Pristine SCW Biochar,800,120,86.9,0.8,1.9,2.2,0.047180667,7.9,0.11,0.027,0.032,62.0,0.032,7.8,DCF,1440,30.0,7,160,0.05,0.15,25,0.0,13,Lake water,Single,5081100663667087079,1,14.86529667,14.86529667,0.0,14.86529667,14.86529667,0.0,27.7702055
Pristine SCW Biochar,800,120,86.9,0.8,1.9,2.2,0.047180667,7.9,0.11,0.027,0.032,62.0,0.032,7.8,DCF,1440,30.0,7,160,0.05,0.15,25,0.025,14,Lake water,Single,14693150122658306750,1,15.79265803,15.79265803,0.0,15.79265803,15.79265803,0.0,27.6311013
Pristine SCW Biochar,800,120,86.9,0.8,1.9,2.2,0.047180667,7.9,0.11,0.027,0.032,62.0,0.032,7.8,DCF,1440,30.0,7,160,0.05,0.15,25,0.05,15,Lake water,Single,4884650902774039844,1,14.89924318,14.89924318,0.0,14.89924318,14.89924318,0.0,27.76511352
Pristine SCW Biochar,800,120,86.9,0.8,1.9,2.2,0.047180667,7.9,0.11,0.027,0.032,62.0,0.032,7.8,DCF,1440,30.0,7,160,0.05,0.15,25,0.075,16,Lake water,Single,10810312005825110651,1,16.85198093,16.85198093,0.0,16.85198093,16.85198093,0.0,27.47220286
Pristine SCW Biochar,800,120,86.9,0.8,1.9,2.2,0.047180667,7.9,0.11,0.027,0.032,62.0,0.032,7.8,DCF,1440,30.0,7,160,0.05,0.15,25,0.1,17,Lake water,Single,4167504767039083720,1,16.92112006,16.92112006,0.0,16.92112006,16.92112006,0.0,27.46183199
Pristine SCW Biochar,800,120,86.9,0.8,1.9,2.2,0.047180667,7.9,0.11,0.027,0.032,62.0,0.032,7.8,DCF,1440,30.0,7,160,0.05,0.15,25,0.125,18,Lake water,Single,6278694175271680070,1,18.44515428,18.44515428,0.0,18.44515428,18.44515428,0.0,27.23322686
Pristine SCW Biochar,800,120,86.9,0.8,1.9,2.2,0.047180667,7.9,0.11,0.027,0.032,62.0,0.032,7.8,IBU,1440,30.0,7,160,0.05,0.15,25,0.0,19,Lake water,Single,8005611472313024958,1,15.19106237,15.19106237,0.0,15.19106237,15.19106237,0.0,27.72134065
Pristine SCW Biochar,800,120,86.9,0.8,1.9,2.2,0.047180667,7.9,0.11,0.027,0.032,62.0,0.032,7.8,IBU,1440,30.0,7,160,0.05,0.15,25,0.025,20,Lake water,Single,15462049524683714789,1,15.91745587,15.91745587,0.0,15.91745587,15.91745587,0.0,27.61238162
Pristine SCW Biochar,800,120,86.9,0.8,1.9,2.2,0.047180667,7.9,0.11,0.027,0.032,62.0,0.032,7.8,IBU,1440,30.0,7,160,0.05,0.15,25,0.05,21,Lake water,Single,14098218421021899461,1,16.82199275,16.82199275,0.0,16.82199275,16.82199275,0.0,27.47670109
Pristine SCW Biochar,800,120,86.9,0.8,1.9,2.2,0.047180667,7.9,0.11,0.027,0.032,62.0,0.032,7.8,IBU,1440,30.0,7,160,0.05,0.15,25,0.075,22,Lake water,Single,8802075076774159687,1,17.59547284,17.59547284,0.0,17.59547284,17.59547284,0.0,27.36067907
Pristine SCW Biochar,800,120,86.9,0.8,1.9,2.2,0.047180667,7.9,0.11,0.027,0.032,62.0,0.032,7.8,IBU,1440,30.0,7,160,0.05,0.15,25,0.1,23,Lake water,Single,10035148974128667207,1,18.62695681,18.62695681,0.0,18.62695681,18.62695681,0.0,27.20595648
Pristine SCW Biochar,800,120,86.9,0.8,1.9,2.2,0.047180667,7.9,0.11,0.027,0.032,62.0,0.032,7.8,IBU,1440,30.0,7,160,0.05,0.15,25,0.125,24,Lake water,Single,1434047947901245121,1,19.44918292,19.44918292,0.0,19.44918292,19.44918292,0.0,27.08262256
Pristine SCW Biochar,800,120,86.9,0.8,1.9,2.2,0.047180667,7.9,0.11,0.027,0.032,62.0,0.032,7.8,IBU,1440,30.0,7,160,0.05,0.15,25,0.0,25,Lake water,Single,17685554107923277188,1,14.32155521,14.32155521,0.0,14.32155521,14.32155521,0.0,27.85176672
Pristine SCW Biochar,800,120,86.9,0.8,1.9,2.2,0.047180667,7.9,0.11,0.027,0.032,62.0,0.032,7.8,IBU,1440,30.0,7,160,0.05,0.15,25,0.025,26,Lake water,Single,10318845259088274007,1,16.2806267,16.2806267,0.0,16.2806267,16.2806267,0.0,27.557906
Pristine SCW Biochar,800,120,86.9,0.8,1.9,2.2,0.047180667,7.9,0.11,0.027,0.032,62.0,0.032,7.8,IBU,1440,30.0,7,160,0.05,0.15,25,0.05,27,Lake water,Single,16909384172031674935,1,17.4829162,17.4829162,0.0,17.4829162,17.4829162,0.0,27.37756257
Pristine SCW Biochar,800,120,86.9,0.8,1.9,2.2,0.047180667,7.9,0.11,0.027,0.032,62.0,0.032,7.8,IBU,1440,30.0,7,160,0.05,0.15,25,0.075,28,Lake water,Single,8277735782492451337,1,17.37899384,17.37899384,0.0,17.37899384,17.37899384,0.0,27.39315092
Pristine SCW Biochar,800,120,86.9,0.8,1.9,2.2,0.047180667,7.9,0.11,0.027,0.032,62.0,0.032,7.8,IBU,1440,30.0,7,160,0.05,0.15,25,0.1,29,Lake water,Single,6104056546037753352,1,18.17547271,18.17547271,0.0,18.17547271,18.17547271,0.0,27.27367909
Pristine SCW Biochar,800,120,86.9,0.8,1.9,2.2,0.047180667,7.9,0.11,0.027,0.032,62.0,0.032,7.8,IBU,1440,30.0,7,160,0.05,0.15,25,0.125,30,Lake water,Single,11301538891675795269,1,19.4925228,19.4925228,0.0,19.4925228,19.4925228,0.0,27.07612158
Pristine SCW Biochar,800,120,86.9,0.8,1.9,2.2,0.047180667,7.9,0.11,0.027,0.032,62.0,0.032,7.8,IBU,1440,30.0,7,160,0.05,0.15,25,0.0,31,Lake water,Single,4706177355981326037,1,15.1857729,15.1857729,0.0,15.1857729,15.1857729,0.0,27.72213406
Pristine SCW Biochar,800,120,86.9,0.8,1.9,2.2,0.047180667,7.9,0.11,0.027,0.032,62.0,0.032,7.8,IBU,1440,30.0,7,160,0.05,0.15,25,0.025,32,Lake water,Single,7141086523461716140,1,16.34091101,16.34091101,0.0,16.34091101,16.34091101,0.0,27.54886335
Pristine SCW Biochar,800,120,86.9,0.8,1.9,2.2,0.047180667,7.9,0.11,0.027,0.032,62.0,0.032,7.8,IBU,1440,30.0,7,160,0.05,0.15,25,0.05,33,Lake water,Single,7433009693820879975,1,16.49009198,16.49009198,0.0,16.49009198,16.49009198,0.0,27.5264862
Pristine SCW Biochar,800,120,86.9,0.8,1.9,2.2,0.047180667,7.9,0.11,0.027,0.032,62.0,0.032,7.8,IBU,1440,30.0,7,160,0.05,0.15,25,0.075,34,Lake water,Single,11985200381919112411,1,17.71615814,17.71615814,0.0,17.71615814,17.71615814,0.0,27.34257628
Pristine SCW Biochar,800,120,86.9,0.8,1.9,2.2,0.047180667,7.9,0.11,0.027,0.032,62.0,0.032,7.8,IBU,1440,30.0,7,160,0.05,0.15,25,0.1,35,Lake water,Single,6138360871993594151,1,18.6463515,18.6463515,0.0,18.6463515,18.6463515,0.0,27.20304727
Pristine SCW Biochar,800,120,86.9,0.8,1.9,2.2,0.047180667,7.9,0.11,0.027,0.032,62.0,0.032,7.8,IBU,1440,30.0,7,160,0.05,0.15,25,0.125,36,Lake water,Single,416113312277554450,1,19.4769526,19.4769526,0.0,19.4769526,19.4769526,0.0,27.07845711
Pristine SCW Biochar,800,120,86.9,0.8,1.9,2.2,0.047180667,7.9,0.11,0.027,0.032,62.0,0.032,7.8,NPX,1440,30.0,7,160,0.05,0.15,25,0.025,0,Secondary effluent,Single,16755461862370840366,3,18.38244058,18.36476039,1.3345300647425589,17.02147807,19.69036252,2.66888445,27.24263391
Pristine SCW Biochar,800,120,86.9,0.8,1.9,2.2,0.047180667,7.9,0.11,0.027,0.032,62.0,0.032,7.8,NPX,1440,30.0,7,160,0.05,0.15,25,0.05,0,Secondary effluent,Single,6288762701156006317,3,17.29507799,17.469630106666667,0.5124968379394208,17.06721067,18.04660166,0.9793909899999989,27.4057383
Pristine SCW Biochar,800,120,86.9,0.8,1.9,2.2,0.047180667,7.9,0.11,0.027,0.032,62.0,0.032,7.8,NPX,1440,30.0,7,160,0.05,0.15,25,0.075,0,Secondary effluent,Single,2461942620734296822,3,18.3312792,18.16668171666667,0.5978060575662277,17.50382046,18.66494549,1.161125030000001,27.25030812
Pristine SCW Biochar,800,120,86.9,0.8,1.9,2.2,0.047180667,7.9,0.11,0.027,0.032,62.0,0.032,7.8,NPX,1440,30.0,7,160,0.05,0.15,25,0.1,0,Secondary effluent,Single,14915493390938448242,3,17.59235683,17.80295215,0.49104907452226076,17.45232613,18.36417349,0.9118473599999994,27.36114648
Pristine SCW Biochar,800,120,86.9,0.8,1.9,2.2,0.047180667,7.9,0.11,0.027,0.032,62.0,0.032,7.8,NPX,1440,30.0,7,160,0.05,0.15,25,0.125,0,Secondary effluent,Single,14561758705567463404,3,16.04739171,16.593933173333333,1.2380267270163239,15.7232286,18.01117921,2.287950610000001,27.59289124
Pristine SCW Biochar,800,120,86.9,0.8,1.9,2.2,0.047180667,7.9,0.11,0.027,0.032,62.0,0.032,7.8,DCF,1440,30.0,7,160,0.05,0.15,25,0.025,0,Secondary effluent,Single,4659234226800065611,3,16.653938,16.754280406666666,0.259065204278275,16.56039561,17.04850761,0.488112000000001,27.5019093
Pristine SCW Biochar,800,120,86.9,0.8,1.9,2.2,0.047180667,7.9,0.11,0.027,0.032,62.0,0.032,7.8,DCF,1440,30.0,7,160,0.05,0.15,25,0.05,0,Secondary effluent,Single,11469103634136059972,3,16.3975333,16.225440486666667,0.33430642402455873,15.84014697,16.43864119,0.5984942199999992,27.54037001
Pristine SCW Biochar,800,120,86.9,0.8,1.9,2.2,0.047180667,7.9,0.11,0.027,0.032,62.0,0.032,7.8,DCF,1440,30.0,7,160,0.05,0.15,25,0.075,0,Secondary effluent,Single,13255282744427241635,3,16.61566462,16.729873036666664,0.7103360646339039,16.08356083,17.49039366,1.406832829999999,27.50765031
Pristine SCW Biochar,800,120,86.9,0.8,1.9,2.2,0.047180667,7.9,0.11,0.027,0.032,62.0,0.032,7.8,DCF,1440,30.0,7,160,0.05,0.15,25,0.1,0,Secondary effluent,Single,2813337390772277759,3,16.02054824,16.12470925,0.24522510836993347,15.94875858,16.40482093,0.45606234999999984,27.59691776
Pristine SCW Biochar,800,120,86.9,0.8,1.9,2.2,0.047180667,7.9,0.11,0.027,0.032,62.0,0.032,7.8,DCF,1440,30.0,7,160,0.05,0.15,25,0.125,0,Secondary effluent,Single,12147411485588615077,3,16.12257134,16.27880462,1.1562383874389388,15.20862662,17.5052159,2.296589279999999,27.5816143
Pristine SCW Biochar,800,120,86.9,0.8,1.9,2.2,0.047180667,7.9,0.11,0.027,0.032,62.0,0.032,7.8,IBU,1440,30.0,7,160,0.05,0.15,25,0.025,0,Secondary effluent,Single,3619321008973724267,3,16.58306542,16.69962294,1.4339733024475385,15.32748561,18.18831779,2.860832179999999,27.51254019
Pristine SCW Biochar,800,120,86.9,0.8,1.9,2.2,0.047180667,7.9,0.11,0.027,0.032,62.0,0.032,7.8,IBU,1440,30.0,7,160,0.05,0.15,25,0.05,0,Secondary effluent,Single,6767561828512103332,3,15.96808891,15.9520628,0.1950172240924493,15.74952702,16.13857247,0.38904544999999935,27.60478666
Pristine SCW Biochar,800,120,86.9,0.8,1.9,2.2,0.047180667,7.9,0.11,0.027,0.032,62.0,0.032,7.8,IBU,1440,30.0,7,160,0.05,0.15,25,0.075,0,Secondary effluent,Single,14598158743120574339,3,16.56583978,16.949738703333335,0.9032425473973809,16.30185883,17.9815175,1.6796586699999985,27.51512403
Pristine SCW Biochar,800,120,86.9,0.8,1.9,2.2,0.047180667,7.9,0.11,0.027,0.032,62.0,0.032,7.8,IBU,1440,30.0,7,160,0.05,0.15,25,0.1,0,Secondary effluent,Single,12552377453823545695,3,17.10001985,17.08573129666667,0.04577390992735557,17.03451743,17.12265661,0.08813917999999887,27.43499702
Pristine SCW Biochar,800,120,86.9,0.8,1.9,2.2,0.047180667,7.9,0.11,0.027,0.032,62.0,0.032,7.8,IBU,1440,30.0,7,160,0.05,0.15,25,0.125,0,Secondary effluent,Single,15269897442523904645,3,15.62815373,16.114370133333335,0.9359252957174554,15.52162466,17.19333201,1.6717073499999984,27.65577694
Pristine SCW Biochar,800,120,86.9,0.8,1.9,2.2,0.047180667,7.9,0.11,0.027,0.032,62.0,0.032,7.8,NPX,1440,30.0,7,160,0.05,0.15,15,0.0,0,Lake water,Single,1552924646859635109,3,15.34058377,15.437680766666666,0.7263476186632619,14.76476548,16.20769305,1.4429275700000002,27.69891243
Pristine SCW Biochar,800,120,86.9,0.8,1.9,2.2,0.047180667,7.9,0.11,0.027,0.032,62.0,0.032,7.8,NPX,1440,30.0,7,160,0.05,0.15,35,0.0,0,Lake water,Single,11837763596678212797,3,15.84978407,15.791963576666667,0.11082347058601938,15.66418759,15.86191907,0.19773148000000162,27.62253239
Pristine SCW Biochar,800,120,86.9,0.8,1.9,2.2,0.047180667,7.9,0.11,0.027,0.032,62.0,0.032,7.8,DCF,1440,30.0,7,160,0.05,0.15,15,0.0,0,Lake water,Single,5274733365413069900,3,14.49480101,15.062858920000002,1.0168037933920757,14.45701563,16.23676012,1.7797444899999988,27.82577985
Pristine SCW Biochar,800,120,86.9,0.8,1.9,2.2,0.047180667,7.9,0.11,0.027,0.032,62.0,0.032,7.8,DCF,1440,30.0,7,160,0.05,0.15,35,0.0,0,Lake water,Single,6206971621561388548,3,15.34495767,15.412308439999999,0.17849541229894542,15.2772873,15.61468035,0.3373930500000011,27.69825635
Pristine SCW Biochar,800,120,86.9,0.8,1.9,2.2,0.047180667,7.9,0.11,0.027,0.032,62.0,0.032,7.8,IBU,1440,30.0,7,160,0.05,0.15,15,0.0,0,Lake water,Single,17615662448436470124,3,14.80822459,15.201412249999999,0.7213257198605599,14.76211034,16.03390182,1.271791480000001,27.77876631
Pristine SCW Biochar,800,120,86.9,0.8,1.9,2.2,0.047180667,7.9,0.11,0.027,0.032,62.0,0.032,7.8,IBU,1440,30.0,7,160,0.05,0.15,35,0.0,0,Lake water,Single,10020431318658832484,3,15.78454518,15.613052526666666,0.4836541408094115,15.0670193,15.9875931,0.9205737999999997,27.63231822
Pristine SCW Biochar,800,120,86.9,0.8,1.9,2.2,0.047180667,7.9,0.11,0.027,0.032,62.0,0.032,7.8,NPX,1440,30.0,7,160,0.05,0.15,15,0.0,0,Secondary effluent,Single,14527147495807567373,3,17.10889887,16.931669993333333,0.42604304918026215,16.44561987,17.24049124,0.7948713699999992,27.43366517
Pristine SCW Biochar,800,120,86.9,0.8,1.9,2.2,0.047180667,7.9,0.11,0.027,0.032,62.0,0.032,7.8,NPX,1440,30.0,7,160,0.05,0.15,35,0.0,0,Secondary effluent,Single,18242488890160064085,3,18.50934797,17.819566419999997,1.2411421893482864,16.38674872,18.56260257,2.1758538499999993,27.2235978
Pristine SCW Biochar,800,120,86.9,0.8,1.9,2.2,0.047180667,7.9,0.11,0.027,0.032,62.0,0.032,7.8,DCF,1440,30.0,7,160,0.05,0.15,15,0.0,0,Secondary effluent,Single,9217257676294177556,3,18.40713328,18.411025133333336,0.25789629508740186,18.15509679,18.67084533,0.515748539999997,27.23893001
Pristine SCW Biochar,800,120,86.9,0.8,1.9,2.2,0.047180667,7.9,0.11,0.027,0.032,62.0,0.032,7.8,DCF,1440,30.0,7,160,0.05,0.15,35,0.0,0,Secondary effluent,Single,6194712352110633020,3,20.02057158,19.6243956,0.7048455901846106,18.81060415,20.04201107,1.2314069200000013,26.99691426
Pristine SCW Biochar,800,120,86.9,0.8,1.9,2.2,0.047180667,7.9,0.11,0.027,0.032,62.0,0.032,7.8,IBU,1440,30.0,7,160,0.05,0.15,15,0.0,0,Secondary effluent,Single,7086304982263032628,3,19.90873317,19.748608869999998,0.30193401899849853,19.400341,19.93675244,0.5364114399999984,27.01369002
Pristine SCW Biochar,800,120,86.9,0.8,1.9,2.2,0.047180667,7.9,0.11,0.027,0.032,62.0,0.032,7.8,IBU,1440,30.0,7,160,0.05,0.15,35,0.0,0,Secondary effluent,Single,870809365627718684,3,21.2613338,21.61935633,0.6801821463086368,21.19296471,22.40377048,1.2108057700000003,26.81079993
NaOH-activated SCW biochars,800,120,89.7,0.3,2.4,0.0,0.026755853,7.4,0.04,0.023,0.0,655.4,0.456,8.5,NXP,0,30.0,7,160,0.05,0.15,25,0.0,0,Lake water,Single,5245461172282193578,1,0.0,0.0,0.0,0.0,0.0,0.0,30.0
NaOH-activated SCW biochars,800,120,89.7,0.3,2.4,0.0,0.026755853,7.4,0.04,0.023,0.0,655.4,0.456,8.5,NXP,30,30.0,7,160,0.05,0.15,25,0.0,0,Lake water,Single,14264870295495404770,3,144.533151,158.75937023333333,34.22794746352768,133.9387453,197.8062144,63.867469099999994,8.320027347
NaOH-activated SCW biochars,800,120,89.7,0.3,2.4,0.0,0.026755853,7.4,0.04,0.023,0.0,655.4,0.456,8.5,NXP,60,30.0,7,160,0.05,0.15,25,0.0,0,Lake water,Single,16713817584777694125,3,150.1989005,152.6469987,6.564061916324231,147.6588002,160.0832954,12.424495199999996,7.470164925
NaOH-activated SCW biochars,800,120,89.7,0.3,2.4,0.0,0.026755853,7.4,0.04,0.023,0.0,655.4,0.456,8.5,NXP,120,30.0,7,160,0.05,0.15,25,0.0,0,Lake water,Single,4685062341137994735,3,157.48997,157.81970396666668,9.535655217654442,148.4531924,167.5159495,19.0627571,6.376504499
