Repository: Rattandeep0500/Adaptive-drst

<svg width="900" height="220" viewBox="0 0 900 220" xmlns="http://www.w3.org/2000/svg" role="img" aria-label="Adaptive-DRST animated hero banner">
  <defs>
    <linearGradient id="bgGrad" x1="0" y1="0" x2="1" y2="1">
      <stop offset="0%" stop-color="#05070d"/>
      <stop offset="100%" stop-color="#0d1424"/>
    </linearGradient>
    <linearGradient id="titleGrad" x1="0" y1="0" x2="1" y2="0">
      <stop offset="0%" stop-color="#22d3ee"/>
      <stop offset="55%" stop-color="#a78bfa"/>
      <stop offset="100%" stop-color="#34d399"/>
    </linearGradient>
  </defs>
  <rect width="900" height="220" rx="14" fill="url(#bgGrad)"/>

File: results/water/biochar_ec/biochar_ec_unique_conditions.csv (part 7 of 9)
Adsorbent,Pyrolysis temperature ,Pyrolysis time,C,H,O,N,(O+N)/C,Ash,H/C,O/C,N/C,Surface area,Pore volume,Average pore size,Pollutant,Adsorption time,Initial concentration,Solution pH,RPM,Volume,Adsorbent dosage,Adsorption temperature,Ion concentration,Humic acid,Wastewater type,Adsorption type,_condition_signature,n_replicates,Capacity,capacity_mean,capacity_std,capacity_min,capacity_max,capacity_spread,Final concentration
NaOH-activated SCW biochars,800,120,89.7,0.3,2.4,0.0,0.026755853,7.4,0.04,0.023,0.0,655.4,0.456,8.5,NXP,240,30.0,7,160,0.05,0.15,25,0.0,0,Lake water,Single,4194593071474876456,3,176.1731686,171.23751433333334,19.635171407996005,149.605412,187.9339624,38.32855040000001,3.574024713
NaOH-activated SCW biochars,800,120,89.7,0.3,2.4,0.0,0.026755853,7.4,0.04,0.023,0.0,655.4,0.456,8.5,NXP,480,30.0,7,160,0.05,0.15,25,0.0,0,Lake water,Single,8373899818906124747,3,193.5824935,190.09013016666665,8.185141839357758,180.7380892,195.9498078,15.211718600000012,0.962625973
NaOH-activated SCW biochars,800,120,89.7,0.3,2.4,0.0,0.026755853,7.4,0.04,0.023,0.0,655.4,0.456,8.5,NXP,720,30.0,7,160,0.05,0.15,25,0.0,0,Lake water,Single,9634413510874778580,3,193.6168628,185.14407176666668,15.270975570697702,167.515083,194.3002695,26.78518650000001,0.957470585
NaOH-activated SCW biochars,800,120,89.7,0.3,2.4,0.0,0.026755853,7.4,0.04,0.023,0.0,655.4,0.456,8.5,NXP,960,30.0,7,160,0.05,0.15,25,0.0,0,Lake water,Single,12199379342522602808,3,194.1076374,191.61656076666668,4.436214511295943,186.4946966,194.2473483,7.752651700000001,0.883854386
NaOH-activated SCW biochars,800,120,89.7,0.3,2.4,0.0,0.026755853,7.4,0.04,0.023,0.0,655.4,0.456,8.5,NXP,1440,30.0,7,160,0.05,0.15,25,0.0,0,Lake water,Single,2118038893511881000,6,191.04670835000002,190.939107,3.1333956937286107,186.4946966,194.2473483,7.752651700000001,1.342993747
NaOH-activated SCW biochars,800,120,89.7,0.3,2.4,0.0,0.026755853,7.4,0.04,0.023,0.0,655.4,0.456,8.5,DCF,0,30.0,7,160,0.05,0.15,25,0.0,0,Lake water,Single,6649734107257574144,1,0.0,0.0,0.0,0.0,0.0,0.0,30.0
NaOH-activated SCW biochars,800,120,89.7,0.3,2.4,0.0,0.026755853,7.4,0.04,0.023,0.0,655.4,0.456,8.5,DCF,30,30.0,7,160,0.05,0.15,25,0.0,0,Lake water,Single,214489569330710424,3,85.45114121,100.49696513333333,39.71557268390808,70.50262639,145.5371278,75.03450141,17.18232882
NaOH-activated SCW biochars,800,120,89.7,0.3,2.4,0.0,0.026755853,7.4,0.04,0.023,0.0,655.4,0.456,8.5,DCF,60,30.0,7,160,0.05,0.15,25,0.0,0,Lake water,Single,1825449701767930527,3,91.05162851,90.71094987666667,1.63168600593629,88.93581999,92.14540113,3.2095811399999974,16.34225572
NaOH-activated SCW biochars,800,120,89.7,0.3,2.4,0.0,0.026755853,7.4,0.04,0.023,0.0,655.4,0.456,8.5,DCF,120,30.0,7,160,0.05,0.15,25,0.0,0,Lake water,Single,17485199630258976541,3,95.45575979,95.99635124333334,10.906281770396633,85.37041814,107.1628758,21.792457659999997,15.68163603
NaOH-activated SCW biochars,800,120,89.7,0.3,2.4,0.0,0.026755853,7.4,0.04,0.023,0.0,655.4,0.456,8.5,DCF,240,30.0,7,160,0.05,0.15,25,0.0,0,Lake water,Single,13986775416817193490,3,102.0173098,98.41243805,13.165920449709875,83.81957075,109.4004336,25.580862850000003,14.69740353
NaOH-activated SCW biochars,800,120,89.7,0.3,2.4,0.0,0.026755853,7.4,0.04,0.023,0.0,655.4,0.456,8.5,DCF,480,30.0,7,160,0.05,0.15,25,0.0,0,Lake water,Single,14150664927640470001,3,92.89581855,96.68297920333333,12.67729499226648,86.33087176,110.8222473,24.491375540000007,16.06562722
NaOH-activated SCW biochars,800,120,89.7,0.3,2.4,0.0,0.026755853,7.4,0.04,0.023,0.0,655.4,0.456,8.5,DCF,720,30.0,7,160,0.05,0.15,25,0.0,0,Lake water,Single,17917615021032268182,3,98.33483822,93.29938012666666,9.635885298730775,82.1890143,99.37428786,17.18527356,15.24977427
NaOH-activated SCW biochars,800,120,89.7,0.3,2.4,0.0,0.026755853,7.4,0.04,0.023,0.0,655.4,0.456,8.5,DCF,960,30.0,7,160,0.05,0.15,25,0.0,0,Lake water,Single,1320219283924172994,3,98.53143789,96.54213813000001,4.97155176919039,90.8839765,100.211,9.327023499999996,15.22028432
NaOH-activated SCW biochars,800,120,89.7,0.3,2.4,0.0,0.026755853,7.4,0.04,0.023,0.0,655.4,0.456,8.5,DCF,1440,30.0,7,160,0.05,0.15,25,0.0,0,Lake water,Single,8967210610406948114,12,92.52561308,95.11971147583334,7.776416118390369,84.7324625,107.8474291,23.114966600000002,16.12115804
NaOH-activated SCW biochars,800,120,89.7,0.3,2.4,0.0,0.026755853,7.4,0.04,0.023,0.0,655.4,0.456,8.5,IBU,0,30.0,7,160,0.05,0.15,25,0.0,0,Lake water,Single,9758693426870392352,1,0.0,0.0,0.0,0.0,0.0,0.0,30.0
NaOH-activated SCW biochars,800,120,89.7,0.3,2.4,0.0,0.026755853,7.4,0.04,0.023,0.0,655.4,0.456,8.5,IBU,30,30.0,7,160,0.05,0.15,25,0.0,0,Lake water,Single,15105263796712302264,3,71.26186908,82.94064974666667,34.984874766381104,55.28905586,122.2710243,66.98196844,19.31071964
NaOH-activated SCW biochars,800,120,89.7,0.3,2.4,0.0,0.026755853,7.4,0.04,0.023,0.0,655.4,0.456,8.5,IBU,60,30.0,7,160,0.05,0.15,25,0.0,0,Lake water,Single,1973144803701592767,3,73.30368092,73.90531558666667,1.1370323045867072,73.19550477,75.21676107,2.0212563000000046,19.00444786
NaOH-activated SCW biochars,800,120,89.7,0.3,2.4,0.0,0.026755853,7.4,0.04,0.023,0.0,655.4,0.456,8.5,IBU,120,30.0,7,160,0.05,0.15,25,0.0,0,Lake water,Single,5290555006896039165,3,79.17594846,78.44626987666666,8.856176269095728,69.24782798,86.91503319,17.667205210000006,18.12360773
NaOH-activated SCW biochars,800,120,89.7,0.3,2.4,0.0,0.026755853,7.4,0.04,0.023,0.0,655.4,0.456,8.5,IBU,240,30.0,7,160,0.05,0.15,25,0.0,0,Lake water,Single,6525715953273260978,3,79.91301527,79.18924554333334,10.310015062059042,68.53641667,89.11830469,20.581888020000008,18.01304771
NaOH-activated SCW biochars,800,120,89.7,0.3,2.4,0.0,0.026755853,7.4,0.04,0.023,0.0,655.4,0.456,8.5,IBU,480,30.0,7,160,0.05,0.15,25,0.0,0,Lake water,Single,10242914612736322065,3,68.49643457,74.14551093333334,12.036235371328315,65.97291703,87.9671812,21.994264169999994,19.72553481
NaOH-activated SCW biochars,800,120,89.7,0.3,2.4,0.0,0.026755853,7.4,0.04,0.023,0.0,655.4,0.456,8.5,IBU,720,30.0,7,160,0.05,0.15,25,0.0,0,Lake water,Single,11851203687420530550,3,75.44196368,72.47042869666666,8.562027948140813,62.81852335,79.15079906,16.332275709999998,18.68370545
NaOH-activated SCW biochars,800,120,89.7,0.3,2.4,0.0,0.026755853,7.4,0.04,0.023,0.0,655.4,0.456,8.5,IBU,960,30.0,7,160,0.05,0.15,25,0.0,0,Lake water,Single,5948951389096726370,3,79.93079374,77.82652798666668,4.568703157681563,72.58487273,80.96391749,8.37904476,18.01038094
NaOH-activated SCW biochars,800,120,89.7,0.3,2.4,0.0,0.026755853,7.4,0.04,0.023,0.0,655.4,0.456,8.5,IBU,1440,30.0,7,160,0.05,0.15,25,0.0,0,Lake water,Single,7280493372433106610,12,73.65280341,75.724004935,7.134742140981697,65.45124426,88.38450936,22.9332651,18.952079485
NaOH-activated SCW biochars,800,120,89.7,0.3,2.4,0.0,0.026755853,7.4,0.04,0.023,0.0,655.4,0.456,8.5,NXP,0,30.0,7,160,0.05,0.15,25,0.0,0,Secondary effluent,Single,11463466362237138402,1,0.0,0.0,0.0,0.0,0.0,0.0,30.0
NaOH-activated SCW biochars,800,120,89.7,0.3,2.4,0.0,0.026755853,7.4,0.04,0.023,0.0,655.4,0.456,8.5,NXP,30,30.0,7,160,0.05,0.15,25,0.0,0,Secondary effluent,Single,12429355053059418026,3,90.16372742,89.56054067666666,8.062833961852544,81.21305296,97.30484165,16.09178869,16.47544089
NaOH-activated SCW biochars,800,120,89.7,0.3,2.4,0.0,0.026755853,7.4,0.04,0.023,0.0,655.4,0.456,8.5,NXP,60,30.0,7,160,0.05,0.15,25,0.0,0,Secondary effluent,Single,14609237521165358149,3,104.2284102,103.71509420000001,1.8535906460244098,101.6589423,105.2579301,3.598987799999989,14.36573847
NaOH-activated SCW biochars,800,120,89.7,0.3,2.4,0.0,0.026755853,7.4,0.04,0.023,0.0,655.4,0.456,8.5,NXP,120,30.0,7,160,0.05,0.15,25,0.0,0,Secondary effluent,Single,446328556523201111,3,130.9519993,131.08809603333336,0.6002737990460835,130.5675555,131.7447333,1.1771778000000097,10.35720011
NaOH-activated SCW biochars,800,120,89.7,0.3,2.4,0.0,0.026755853,7.4,0.04,0.023,0.0,655.4,0.456,8.5,NXP,240,30.0,7,160,0.05,0.15,25,0.0,0,Secondary effluent,Single,1551655804826946544,3,153.5606127,150.12964639999998,11.120131978231301,137.6983484,159.1299781,21.431629700000002,6.965908089
NaOH-activated SCW biochars,800,120,89.7,0.3,2.4,0.0,0.026755853,7.4,0.04,0.023,0.0,655.4,0.456,8.5,NXP,480,30.0,7,160,0.05,0.15,25,0.0,0,Secondary effluent,Single,12674212456835948851,3,166.7371919,166.4701997,0.7271545728605638,165.6472907,167.0261165,1.3788257999999871,4.989421214
NaOH-activated SCW biochars,800,120,89.7,0.3,2.4,0.0,0.026755853,7.4,0.04,0.023,0.0,655.4,0.456,8.5,NXP,720,30.0,7,160,0.05,0.15,25,0.0,0,Secondary effluent,Single,12588539707960640012,3,174.3891721,174.3072982,4.803187929016779,169.4636967,179.0690258,9.605329099999977,3.841624192
NaOH-activated SCW biochars,800,120,89.7,0.3,2.4,0.0,0.026755853,7.4,0.04,0.023,0.0,655.4,0.456,8.5,NXP,960,30.0,7,160,0.05,0.15,25,0.0,0,Secondary effluent,Single,3988610212697559040,3,174.0987509,174.25259486666667,0.2882393990424688,174.0739176,174.5851161,0.5111985000000061,3.885187372
NaOH-activated SCW biochars,800,120,89.7,0.3,2.4,0.0,0.026755853,7.4,0.04,0.023,0.0,655.4,0.456,8.5,NXP,1440,30.0,7,160,0.05,0.15,25,0.0,0,Secondary effluent,Single,10547200906881874672,6,179.92426765,179.86894148333332,6.010461319128573,174.0997342,185.4803703,11.380636100000004,3.0113598484999997
NaOH-activated SCW biochars,800,120,89.7,0.3,2.4,0.0,0.026755853,7.4,0.04,0.023,0.0,655.4,0.456,8.5,DCF,0,30.0,7,160,0.05,0.15,25,0.0,0,Secondary effluent,Single,4097433552957510200,1,0.0,0.0,0.0,0.0,0.0,0.0,30.0
NaOH-activated SCW biochars,800,120,89.7,0.3,2.4,0.0,0.026755853,7.4,0.04,0.023,0.0,655.4,0.456,8.5,DCF,30,30.0,7,160,0.05,0.15,25,0.0,0,Secondary effluent,Single,8973503642251044448,3,48.76561963,49.059636780000005,0.6720493947279331,48.58470016,49.82859055,1.2438903900000042,22.68515706
NaOH-activated SCW biochars,800,120,89.7,0.3,2.4,0.0,0.026755853,7.4,0.04,0.023,0.0,655.4,0.456,8.5,DCF,60,30.0,7,160,0.05,0.15,25,0.0,0,Secondary effluent,Single,8132899750145070855,3,60.68388993,60.370739996666664,0.994515879419029,59.25733972,61.17099034,1.9136506200000056,20.89741651
NaOH-activated SCW biochars,800,120,89.7,0.3,2.4,0.0,0.026755853,7.4,0.04,0.023,0.0,655.4,0.456,8.5,DCF,120,30.0,7,160,0.05,0.15,25,0.0,0,Secondary effluent,Single,10455380725152883637,3,73.87287411,74.12510109666665,1.1467629617614588,73.12544754,75.37698164,2.2515341000000006,18.91906888
NaOH-activated SCW biochars,800,120,89.7,0.3,2.4,0.0,0.026755853,7.4,0.04,0.023,0.0,655.4,0.456,8.5,DCF,240,30.0,7,160,0.05,0.15,25,0.0,0,Secondary effluent,Single,3249913649156960858,3,82.2331982,82.24230976666666,1.7639476495591777,80.48293555,84.01079555,3.527860000000004,17.66502027
NaOH-activated SCW biochars,800,120,89.7,0.3,2.4,0.0,0.026755853,7.4,0.04,0.023,0.0,655.4,0.456,8.5,DCF,480,30.0,7,160,0.05,0.15,25,0.0,0,Secondary effluent,Single,2892051548520492425,3,81.93930885,82.16626352333334,1.2202759735897664,81.07539783,83.48408389,2.4086860599999937,17.70910367
NaOH-activated SCW biochars,800,120,89.7,0.3,2.4,0.0,0.026755853,7.4,0.04,0.023,0.0,655.4,0.456,8.5,DCF,720,30.0,7,160,0.05,0.15,25,0.0,0,Secondary effluent,Single,13926868731529471070,3,82.83055081,83.00977375666666,0.48377474881491084,82.6411851,83.55758536,0.9164002600000032,17.57541738
NaOH-activated SCW biochars,800,120,89.7,0.3,2.4,0.0,0.026755853,7.4,0.04,0.023,0.0,655.4,0.456,8.5,DCF,960,30.0,7,160,0.05,0.15,25,0.0,0,Secondary effluent,Single,6280546985017538186,3,82.6411851,82.7065448,0.41886197270712455,82.32420485,83.15424445,0.8300395999999921,17.60382223
NaOH-activated SCW biochars,800,120,89.7,0.3,2.4,0.0,0.026755853,7.4,0.04,0.023,0.0,655.4,0.456,8.5,DCF,1440,30.0,7,160,0.05,0.15,25,0.0,0,Secondary effluent,Single,14802185984964681562,15,77.22438452,79.99822686533334,10.272856265847588,69.45804224,109.0937645,39.63572226000001,18.41634232
NaOH-activated SCW biochars,800,120,89.7,0.3,2.4,0.0,0.026755853,7.4,0.04,0.023,0.0,655.4,0.456,8.5,IBU,0,30.0,7,160,0.05,0.15,25,0.0,0,Secondary effluent,Single,18031951279925841496,1,0.0,0.0,0.0,0.0,0.0,0.0,30.0
NaOH-activated SCW biochars,800,120,89.7,0.3,2.4,0.0,0.026755853,7.4,0.04,0.023,0.0,655.4,0.456,8.5,IBU,30,30.0,7,160,0.05,0.15,25,0.0,0,Secondary effluent,Single,7439356660872997760,3,38.20195295,38.036012983333336,0.3659551890774128,37.61648521,38.28960079,0.673115580000001,24.26970706
NaOH-activated SCW biochars,800,120,89.7,0.3,2.4,0.0,0.026755853,7.4,0.04,0.023,0.0,655.4,0.456,8.5,IBU,60,30.0,7,160,0.05,0.15,25,0.0,0,Secondary effluent,Single,3280576637481085735,3,49.12704629,50.28060189666667,3.250022963021562,47.76470588,53.95005352,6.185347639999996,22.63094306
NaOH-activated SCW biochars,800,120,89.7,0.3,2.4,0.0,0.026755853,7.4,0.04,0.023,0.0,655.4,0.456,8.5,IBU,120,30.0,7,160,0.05,0.15,25,0.0,0,Secondary effluent,Single,2475666081309423509,3,62.99284614,62.996410016666665,0.243779493752597,62.754432,63.24195191,0.48751990999999606,20.55107308
NaOH-activated SCW biochars,800,120,89.7,0.3,2.4,0.0,0.026755853,7.4,0.04,0.023,0.0,655.4,0.456,8.5,IBU,240,30.0,7,160,0.05,0.15,25,0.0,0,Secondary effluent,Single,7140885989460122234,3,65.00045691,62.77976641,3.881244514054734,58.29815148,65.04069084,6.742539359999995,20.24993146
NaOH-activated SCW biochars,800,120,89.7,0.3,2.4,0.0,0.026755853,7.4,0.04,0.023,0.0,655.4,0.456,8.5,IBU,480,30.0,7,160,0.05,0.15,25,0.0,0,Secondary effluent,Single,5352559836577404585,3,65.18409441,64.01628765,2.135982585550552,61.55100389,65.31376465,3.762760759999999,20.22238584
NaOH-activated SCW biochars,800,120,89.7,0.3,2.4,0.0,0.026755853,7.4,0.04,0.023,0.0,655.4,0.456,8.5,IBU,720,30.0,7,160,0.05,0.15,25,0.0,0,Secondary effluent,Single,271021551376951870,3,65.30178063,64.68372018000001,2.0053529723469508,62.44209028,66.30728963,3.8651993499999975,20.20473291
NaOH-activated SCW biochars,800,120,89.7,0.3,2.4,0.0,0.026755853,7.4,0.04,0.023,0.0,655.4,0.456,8.5,IBU,960,30.0,7,160,0.05,0.15,25,0.0,0,Secondary effluent,Single,4601601497501002282,3,65.65806376,64.44393097,2.74507137294339,61.30115402,66.37257513,5.071421110000003,20.15129044
NaOH-activated SCW biochars,800,120,89.7,0.3,2.4,0.0,0.026755853,7.4,0.04,0.023,0.0,655.4,0.456,8.5,IBU,1440,30.0,7,160,0.05,0.15,25,0.0,0,Secondary effluent,Single,14131146040637425530,12,65.65332219000001,65.87214037583333,4.902019083895888,59.49027235,72.73453868,13.244266330000002,20.152001669999997
NaOH-activated SCW biochars,800,120,89.7,0.3,2.4,0.0,0.026755853,7.4,0.04,0.023,0.0,655.4,0.456,8.5,NXP,1440,10.0,7,160,0.05,0.15,25,0.0,0,Lake water,Single,3099091790055441418,3,64.2882987,64.28645977666666,0.004680229285240621,64.28113937,64.28994126,0.008801890000000867,0.356755195
NaOH-activated SCW biochars,800,120,89.7,0.3,2.4,0.0,0.026755853,7.4,0.04,0.023,0.0,655.4,0.456,8.5,NXP,1440,20.0,7,160,0.05,0.15,25,0.0,0,Lake water,Single,14606981018865399406,3,130.2845151,130.15477126666667,0.3752350948540652,129.7318822,130.4479165,0.7160342999999898,0.45732273
NaOH-activated SCW biochars,800,120,89.7,0.3,2.4,0.0,0.026755853,7.4,0.04,0.023,0.0,655.4,0.456,8.5,NXP,1440,40.0,7,160,0.05,0.15,25,0.0,0,Lake water,Single,972169340502199595,3,246.5544737,244.472251,7.634676297914795,236.0124778,250.8498015,14.837323700000013,3.016828941
NaOH-activated SCW biochars,800,120,89.7,0.3,2.4,0.0,0.026755853,7.4,0.04,0.023,0.0,655.4,0.456,8.5,NXP,1440,50.0,7,160,0.05,0.15,25,0.0,0,Lake water,Single,7853680181652163053,3,266.2126217,266.64896846666664,0.9739097310018793,265.9695332,267.7647505,1.7952172999999902,10.06810674
NaOH-activated SCW biochars,800,120,89.7,0.3,2.4,0.0,0.026755853,7.4,0.04,0.023,0.0,655.4,0.456,8.5,DCF,1440,10.0,7,160,0.05,0.15,25,0.0,0,Lake water,Single,11868060160872618720,3,62.57653284,62.6404193,0.39489895302968786,62.2813586,63.06336646,0.7820078600000002,0.613520074
NaOH-activated SCW biochars,800,120,89.7,0.3,2.4,0.0,0.026755853,7.4,0.04,0.023,0.0,655.4,0.456,8.5,DCF,1440,20.0,7,160,0.05,0.15,25,0.0,0,Lake water,Single,3016108467998859332,3,93.21063911,95.62235119666667,4.41899227859944,92.93395168,100.7224628,7.7885111199999955,6.018404134
NaOH-activated SCW biochars,800,120,89.7,0.3,2.4,0.0,0.026755853,7.4,0.04,0.023,0.0,655.4,0.456,8.5,DCF,1440,40.0,7,160,0.05,0.15,25,0.0,0,Lake water,Single,7603751292881397173,3,100.369383,100.57359422999998,2.985251091902799,97.69569189,103.6557078,5.960015909999996,24.94459255
NaOH-activated SCW biochars,800,120,89.7,0.3,2.4,0.0,0.026755853,7.4,0.04,0.023,0.0,655.4,0.456,8.5,DCF,1440,50.0,7,160,0.05,0.15,25,0.0,0,Lake water,Single,10268120446812960067,3,87.88959852,90.09009025333334,4.435684545232388,87.18488053,95.19579171,8.010911179999994,36.81656022
NaOH-activated SCW biochars,800,120,89.7,0.3,2.4,0.0,0.026755853,7.4,0.04,0.023,0.0,655.4,0.456,8.5,IBU,1440,10.0,7,160,0.05,0.15,25,0.0,0,Lake water,Single,14054837534172656128,3,59.62634316,59.752573456666674,0.7548308897995877,59.06881572,60.56256149,1.4937457699999968,1.056048526
NaOH-activated SCW biochars,800,120,89.7,0.3,2.4,0.0,0.026755853,7.4,0.04,0.023,0.0,655.4,0.456,8.5,IBU,1440,20.0,7,160,0.05,0.15,25,0.0,0,Lake water,Single,7072553200284629348,3,70.38856734,71.12458635,4.815558517013483,66.7194092,76.26578251,9.546373309999993,9.441714899
NaOH-activated SCW biochars,800,120,89.7,0.3,2.4,0.0,0.026755853,7.4,0.04,0.023,0.0,655.4,0.456,8.5,IBU,1440,40.0,7,160,0.05,0.15,25,0.0,0,Lake water,Single,11504996026361433749,3,82.90389308,83.47547071666666,12.74727535745552,71.02359871,96.49892036,25.475321649999998,27.56441604
NaOH-activated SCW biochars,800,120,89.7,0.3,2.4,0.0,0.026755853,7.4,0.04,0.023,0.0,655.4,0.456,8.5,IBU,1440,50.0,7,160,0.05,0.15,25,0.0,0,Lake water,Single,8271192641393380643,3,66.17053164,68.93081801,4.938264143934977,65.98984246,74.63207993,8.642237469999998,40.07442025
NaOH-activated SCW biochars,800,120,89.7,0.3,2.4,0.0,0.026755853,7.4,0.04,0.023,0.0,655.4,0.456,8.5,NXP,1440,10.0,7,160,0.05,0.15,25,0.0,0,Secondary effluent,Single,16405048272212825666,3,64.8903021,64.92595726666667,0.06423485716208689,64.88745858,65.00011112,0.11265253999999914,0.266454685
NaOH-activated SCW biochars,800,120,89.7,0.3,2.4,0.0,0.026755853,7.4,0.04,0.023,0.0,655.4,0.456,8.5,NXP,1440,20.0,7,160,0.05,0.15,25,0.0,0,Secondary effluent,Single,13765390047063166502,3,126.0338032,126.0172644,0.13512206890704,125.8746342,126.1433558,0.2687215999999921,1.094929524
NaOH-activated SCW biochars,800,120,89.7,0.3,2.4,0.0,0.026755853,7.4,0.04,0.023,0.0,655.4,0.456,8.5,NXP,1440,40.0,7,160,0.05,0.15,25,0.0,0,Secondary effluent,Single,3540536502839737235,3,225.3867619,226.44716446666666,2.769780368677622,224.3642559,229.5904756,5.2262197000000015,6.191985708
NaOH-activated SCW biochars,800,120,89.7,0.3,2.4,0.0,0.026755853,7.4,0.04,0.023,0.0,655.4,0.456,8.5,NXP,1440,50.0,7,160,0.05,0.15,25,0.0,0,Secondary effluent,Single,10087744159834544517,3,253.7893399,250.99378393333336,7.373442589271933,242.6313591,256.5606528,13.929293700000017,11.93159901
NaOH-activated SCW biochars,800,120,89.7,0.3,2.4,0.0,0.026755853,7.4,0.04,0.023,0.0,655.4,0.456,8.5,DCF,1440,10.0,7,160,0.05,0.15,25,0.0,0,Secondary effluent,Single,14731060229230471192,3,54.75327727,55.08790699,0.7919255165770014,54.51822576,55.99221794,1.4739921800000033,1.78700841
NaOH-activated SCW biochars,800,120,89.7,0.3,2.4,0.0,0.026755853,7.4,0.04,0.023,0.0,655.4,0.456,8.5,DCF,1440,20.0,7,160,0.05,0.15,25,0.0,0,Secondary effluent,Single,5541933350374393212,3,77.09472432,78.06662676666667,8.123189982291946,70.47311206,86.63204392,16.158931859999996,8.435791352
NaOH-activated SCW biochars,800,120,89.7,0.3,2.4,0.0,0.026755853,7.4,0.04,0.023,0.0,655.4,0.456,8.5,DCF,1440,40.0,7,160,0.05,0.15,25,0.0,0,Secondary effluent,Single,12615432238208671005,3,92.0230423,91.81262039666667,4.84786474220014,86.86297093,96.55184796,9.68887703,26.19654365
NaOH-activated SCW biochars,800,120,89.7,0.3,2.4,0.0,0.026755853,7.4,0.04,0.023,0.0,655.4,0.456,8.5,DCF,1440,50.0,7,160,0.05,0.15,25,0.0,0,Secondary effluent,Single,10427946335696234203,3,95.69277177,101.01157119333334,11.804464303422007,92.80229311,114.5396487,21.737355590000007,35.64608424
NaOH-activated SCW biochars,800,120,89.7,0.3,2.4,0.0,0.026755853,7.4,0.04,0.023,0.0,655.4,0.456,8.5,IBU,1440,10.0,7,160,0.05,0.15,25,0.0,0,Secondary effluent,Single,6260261985190404920,3,52.90707681,53.36905010666667,0.8961606413789279,52.79813938,54.40193413,1.6037947499999987,2.063938478
NaOH-activated SCW biochars,800,120,89.7,0.3,2.4,0.0,0.026755853,7.4,0.04,0.023,0.0,655.4,0.456,8.5,IBU,1440,20.0,7,160,0.05,0.15,25,0.0,0,Secondary effluent,Single,599381209477399324,3,66.76808811,72.36186154666666,10.461715427225217,65.8862209,84.43127563,18.545054730000004,9.984786783
NaOH-activated SCW biochars,800,120,89.7,0.3,2.4,0.0,0.026755853,7.4,0.04,0.023,0.0,655.4,0.456,8.5,IBU,1440,40.0,7,160,0.05,0.15,25,0.0,0,Secondary effluent,Single,3926410718330234365,3,70.35687624,73.27148171333334,5.536540334511678,69.80109888,79.65647002,9.855371140000003,29.44646856
NaOH-activated SCW biochars,800,120,89.7,0.3,2.4,0.0,0.026755853,7.4,0.04,0.023,0.0,655.4,0.456,8.5,IBU,1440,50.0,7,160,0.05,0.15,25,0.0,0,Secondary effluent,Single,3396071663462261947,3,73.29670399,73.78586834333332,0.85541495608449,73.28729951,74.77360153,1.4863020199999966,39.0054944
NaOH-activated SCW biochars,800,120,89.7,0.3,2.4,0.0,0.026755853,7.4,0.04,0.023,0.0,655.4,0.456,8.5,NPX,1440,30.0,5,160,0.05,0.15,25,0.0,0,Lake water,Single,11475152202198812938,3,196.7817474,196.68623146666664,0.8412500248875481,195.8013002,197.4756468,1.674346600000007,0.482737893
NaOH-activated SCW biochars,800,120,89.7,0.3,2.4,0.0,0.026755853,7.4,0.04,0.023,0.0,655.4,0.456,8.5,NPX,1440,30.0,7,160,0.05,0.15,25,0.0,0,Lake water,Single,4955113764694054183,6,184.8805772,184.62142870000002,7.346941005046794,173.2751979,195.1656634,21.890465500000005,2.2679134195
NaOH-activated SCW biochars,800,120,89.7,0.3,2.4,0.0,0.026755853,7.4,0.04,0.023,0.0,655.4,0.456,8.5,NPX,1440,30.0,9,160,0.05,0.15,25,0.0,0,Lake water,Single,16194911679066073778,3,174.6705689,177.45908943333336,6.0726534578062505,173.2815246,184.4251748,11.143650199999996,3.799414661
NaOH-activated SCW biochars,800,120,89.7,0.3,2.4,0.0,0.026755853,7.4,0.04,0.023,0.0,655.4,0.456,8.5,NPX,1440,30.0,11,160,0.05,0.15,25,0.0,0,Lake water,Single,12027180648520418897,3,171.3788888,172.27670236666665,4.221736245558917,168.5760905,176.8751278,8.299037300000009,4.293166685
NaOH-activated SCW biochars,800,120,89.7,0.3,2.4,0.0,0.026755853,7.4,0.04,0.023,0.0,655.4,0.456,8.5,DCF,1440,30.0,5,160,0.05,0.15,25,0.0,0,Lake water,Single,14578678662863299839,3,118.9174435,118.03894253333333,3.543005258537745,114.1393361,121.060048,6.920711900000001,12.16238347
NaOH-activated SCW biochars,800,120,89.7,0.3,2.4,0.0,0.026755853,7.4,0.04,0.023,0.0,655.4,0.456,8.5,DCF,1440,30.0,9,160,0.05,0.15,25,0.0,0,Lake water,Single,13244999927062172935,3,87.55866613,85.92777657666666,7.966663720412959,77.27186751,92.95279609,15.68092858,16.86620008
NaOH-activated SCW biochars,800,120,89.7,0.3,2.4,0.0,0.026755853,7.4,0.04,0.023,0.0,655.4,0.456,8.5,DCF,1440,30.0,11,160,0.05,0.15,25,0.0,0,Lake water,Single,9608873068191408344,3,80.01233269,79.86402671666666,3.163437355207018,76.62904474,82.95070272,6.321657979999998,17.9981501
NaOH-activated SCW biochars,800,120,89.7,0.3,2.4,0.0,0.026755853,7.4,0.04,0.023,0.0,655.4,0.456,8.5,IBU,1440,30.0,5,160,0.05,0.15,25,0.0,0,Lake water,Single,11060130621897919519,3,110.1641806,111.78636506666665,5.421220183414184,107.3614267,117.8334879,10.472061199999999,13.4753729
NaOH-activated SCW biochars,800,120,89.7,0.3,2.4,0.0,0.026755853,7.4,0.04,0.023,0.0,655.4,0.456,8.5,IBU,1440,30.0,9,160,0.05,0.15,25,0.0,0,Lake water,Single,1679362861371580711,3,65.19424479,63.075164660000006,6.3297113845218735,55.95778911,68.07346008,12.115670970000004,20.22086328
NaOH-activated SCW biochars,800,120,89.7,0.3,2.4,0.0,0.026755853,7.4,0.04,0.023,0.0,655.4,0.456,8.5,IBU,1440,30.0,11,160,0.05,0.15,25,0.0,0,Lake water,Single,14718507175210602104,3,51.92702275,51.018203923333324,1.6792514133830807,49.08041271,52.04717631,2.9667636,22.21094659
NaOH-activated SCW biochars,800,120,89.7,0.3,2.4,0.0,0.026755853,7.4,0.04,0.023,0.0,655.4,0.456,8.5,NPX,1440,30.0,5,160,0.05,0.15,25,0.0,0,Secondary effluent,Single,12143757583447324994,3,190.595886,190.38147410000002,2.8517547573249664,187.4285651,193.1199712,5.691406100000023,1.410617099
NaOH-activated SCW biochars,800,120,89.7,0.3,2.4,0.0,0.026755853,7.4,0.04,0.023,0.0,655.4,0.456,8.5,NPX,1440,30.0,7,160,0.05,0.15,25,0.0,0,Secondary effluent,Single,7070640037739440319,9,172.0266924,173.8720746555556,5.2540772517331185,167.1365714,185.2729541,18.136382699999984,4.19599614
NaOH-activated SCW biochars,800,120,89.7,0.3,2.4,0.0,0.026755853,7.4,0.04,0.023,0.0,655.4,0.456,8.5,NPX,1440,30.0,9,160,0.05,0.15,25,0.0,0,Secondary effluent,Single,852043111923116922,3,152.656609,154.4882069,4.24740555145531,151.4639055,159.3441062,7.880200699999989,7.101508649
NaOH-activated SCW biochars,800,120,89.7,0.3,2.4,0.0,0.026755853,7.4,0.04,0.023,0.0,655.4,0.456,8.5,NPX,1440,30.0,11,160,0.05,0.15,25,0.0,0,Secondary effluent,Single,15261173828235182569,3,145.3785096,145.913595,4.758363152208212,141.4453925,150.9168829,9.471490399999993,8.193223553
NaOH-activated SCW biochars,800,120,89.7,0.3,2.4,0.0,0.026755853,7.4,0.04,0.023,0.0,655.4,0.456,8.5,DCF,1440,30.0,5,160,0.05,0.15,25,0.0,0,Secondary effluent,Single,18018378148491117671,3,96.67411867,95.87905449,6.012469622893867,89.5086089,101.4544359,11.945826999999994,15.4988822
NaOH-activated SCW biochars,800,120,89.7,0.3,2.4,0.0,0.026755853,7.4,0.04,0.023,0.0,655.4,0.456,8.5,DCF,1440,30.0,9,160,0.05,0.15,25,0.0,0,Secondary effluent,Single,1787412344397427871,3,62.75924066,62.755604436666665,0.7742707888520197,61.97952194,63.52805071,1.5485287700000043,20.5861139
NaOH-activated SCW biochars,800,120,89.7,0.3,2.4,0.0,0.026755853,7.4,0.04,0.023,0.0,655.4,0.456,8.5,DCF,1440,30.0,11,160,0.05,0.15,25,0.0,0,Secondary effluent,Single,17454219733314565792,3,51.973701,52.67451023,2.1902943543581648,50.92038659,55.1294431,4.2090565100000035,22.20394485
NaOH-activated SCW biochars,800,120,89.7,0.3,2.4,0.0,0.026755853,7.4,0.04,0.023,0.0,655.4,0.456,8.5,IBU,1440,30.0,5,160,0.05,0.15,25,0.0,0,Secondary effluent,Single,1502419750140885639,3,94.31416328,91.36965940666668,5.267430613232705,85.28836766,94.50644728,9.218079619999997,15.85287551
NaOH-activated SCW biochars,800,120,89.7,0.3,2.4,0.0,0.026755853,7.4,0.04,0.023,0.0,655.4,0.456,8.5,IBU,1440,30.0,9,160,0.05,0.15,25,0.0,0,Secondary effluent,Single,15807910494372115647,3,50.22163876,50.42726465333333,1.1438262795523872,49.40019838,51.65995682,2.259758439999999,22.46675419
NaOH-activated SCW biochars,800,120,89.7,0.3,2.4,0.0,0.026755853,7.4,0.04,0.023,0.0,655.4,0.456,8.5,IBU,1440,30.0,11,160,0.05,0.15,25,0.0,0,Secondary effluent,Single,8791253579198486592,3,38.06104336,37.63456962666667,0.961021659047713,36.53411647,38.30854905,1.7744325800000027,24.2908435
NaOH-activated SCW biochars,800,120,89.7,0.3,2.4,0.0,0.026755853,7.4,0.04,0.023,0.0,655.4,0.456,8.5,NPX,1440,30.0,7,160,0.05,0.15,25,0.025,0,Lake water,Single,11951203962836210888,3,190.729034,191.53094973333336,1.6733900304804357,190.4094318,193.4543834,3.0449516000000187,1.390644898
NaOH-activated SCW biochars,800,120,89.7,0.3,2.4,0.0,0.026755853,7.4,0.04,0.023,0.0,655.4,0.456,8.5,NPX,1440,30.0,7,160,0.05,0.15,25,0.05,0,Lake water,Single,12677758060632403951,3,191.812615,191.05646776666666,2.0584869511521235,188.7268436,192.6299447,3.903101100000015,1.228107755
NaOH-activated SCW biochars,800,120,89.7,0.3,2.4,0.0,0.026755853,7.4,0.04,0.023,0.0,655.4,0.456,8.5,NPX,1440,30.0,7,160,0.05,0.15,25,0.075,0,Lake water,Single,14471689904737011072,3,192.0140311,191.4569832,4.252284980228866,186.9536278,195.4032907,8.449662900000021,1.197895336
NaOH-activated SCW biochars,800,120,89.7,0.3,2.4,0.0,0.026755853,7.4,0.04,0.023,0.0,655.4,0.456,8.5,NPX,1440,30.0,7,160,0.05,0.15,25,0.1,0,Lake water,Single,8851402207740138500,3,193.8653434,193.50419876666663,0.8129541233507632,192.573243,194.0740099,1.5007669000000021,0.920198496
NaOH-activated SCW biochars,800,120,89.7,0.3,2.4,0.0,0.026755853,7.4,0.04,0.023,0.0,655.4,0.456,8.5,NPX,1440,30.0,7,160,0.05,0.15,25,0.125,0,Lake water,Single,15491832941608328458,3,192.8813951,191.24532250000001,5.464341075500613,185.1498367,195.7047357,10.554898999999978,1.067790739
NaOH-activated SCW biochars,800,120,89.7,0.3,2.4,0.0,0.026755853,7.4,0.04,0.023,0.0,655.4,0.456,8.5,DCF,1440,30.0,7,160,0.05,0.15,25,0.0,1,Lake water,Single,18394898568978983294,1,84.7324625,84.7324625,0.0,84.7324625,84.7324625,0.0,17.29013063
NaOH-activated SCW biochars,800,120,89.7,0.3,2.4,0.0,0.026755853,7.4,0.04,0.023,0.0,655.4,0.456,8.5,DCF,1440,30.0,7,160,0.05,0.15,25,0.025,2,Lake water,Single,6092783274922072069,1,93.32551195,93.32551195,0.0,93.32551195,93.32551195,0.0,16.00117321
NaOH-activated SCW biochars,800,120,89.7,0.3,2.4,0.0,0.026755853,7.4,0.04,0.023,0.0,655.4,0.456,8.5,DCF,1440,30.0,7,160,0.05,0.15,25,0.05,3,Lake water,Single,16940609377718848897,1,97.76236724,97.76236724,0.0,97.76236724,97.76236724,0.0,15.33564491
NaOH-activated SCW biochars,800,120,89.7,0.3,2.4,0.0,0.026755853,7.4,0.04,0.023,0.0,655.4,0.456,8.5,DCF,1440,30.0,7,160,0.05,0.15,25,0.075,4,Lake water,Single,16669601217074663099,1,91.17129647,91.17129647,0.0,91.17129647,91.17129647,0.0,16.32430553
NaOH-activated SCW biochars,800,120,89.7,0.3,2.4,0.0,0.026755853,7.4,0.04,0.023,0.0,655.4,0.456,8.5,DCF,1440,30.0,7,160,0.05,0.15,25,0.1,5,Lake water,Single,1754411915273910336,1,102.8983275,102.8983275,0.0,102.8983275,102.8983275,0.0,14.56525088
NaOH-activated SCW biochars,800,120,89.7,0.3,2.4,0.0,0.026755853,7.4,0.04,0.023,0.0,655.4,0.456,8.5,DCF,1440,30.0,7,160,0.05,0.15,25,0.125,6,Lake water,Single,10391467034744232490,1,89.04089705,89.04089705,0.0,89.04089705,89.04089705,0.0,16.64386544
NaOH-activated SCW biochars,800,120,89.7,0.3,2.4,0.0,0.026755853,7.4,0.04,0.023,0.0,655.4,0.456,8.5,DCF,1440,30.0,7,160,0.05,0.15,25,0.0,7,Lake water,Single,319468021867760320,1,93.63013996,93.63013996,0.0,93.63013996,93.63013996,0.0,15.95547901
NaOH-activated SCW biochars,800,120,89.7,0.3,2.4,0.0,0.026755853,7.4,0.04,0.023,0.0,655.4,0.456,8.5,DCF,1440,30.0,7,160,0.05,0.15,25,0.025,8,Lake water,Single,6123685197643967073,1,87.22656324,87.22656324,0.0,87.22656324,87.22656324,0.0,16.91601551
NaOH-activated SCW biochars,800,120,89.7,0.3,2.4,0.0,0.026755853,7.4,0.04,0.023,0.0,655.4,0.456,8.5,DCF,1440,30.0,7,160,0.05,0.15,25,0.05,9,Lake water,Single,7623663256071977511,1,93.44543259,93.44543259,0.0,93.44543259,93.44543259,0.0,15.98318511
NaOH-activated SCW biochars,800,120,89.7,0.3,2.4,0.0,0.026755853,7.4,0.04,0.023,0.0,655.4,0.456,8.5,DCF,1440,30.0,7,160,0.05,0.15,25,0.075,10,Lake water,Single,16119625099739637523,1,96.31623439,96.31623439,0.0,96.31623439,96.31623439,0.0,15.55256484
NaOH-activated SCW biochars,800,120,89.7,0.3,2.4,0.0,0.026755853,7.4,0.04,0.023,0.0,655.4,0.456,8.5,DCF,1440,30.0,7,160,0.05,0.15,25,0.1,11,Lake water,Single,7488030854535663797,1,90.96086617,90.96086617,0.0,90.96086617,90.96086617,0.0,16.35587007
NaOH-activated SCW biochars,800,120,89.7,0.3,2.4,0.0,0.026755853,7.4,0.04,0.023,0.0,655.4,0.456,8.5,DCF,1440,30.0,7,160,0.05,0.15,25,0.125,12,Lake water,Single,11289930013542957136,1,98.90939158,98.90939158,0.0,98.90939158,98.90939158,0.0,15.16359126
NaOH-activated SCW biochars,800,120,89.7,0.3,2.4,0.0,0.026755853,7.4,0.04,0.023,0.0,655.4,0.456,8.5,DCF,1440,30.0,7,160,0.05,0.15,25,0.0,13,Lake water,Single,17744247659109149025,1,85.72026179,85.72026179,0.0,85.72026179,85.72026179,0.0,17.14196073
NaOH-activated SCW biochars,800,120,89.7,0.3,2.4,0.0,0.026755853,7.4,0.04,0.023,0.0,655.4,0.456,8.5,DCF,1440,30.0,7,160,0.05,0.15,25,0.025,14,Lake water,Single,5681782559771866676,1,92.3968578,92.3968578,0.0,92.3968578,92.3968578,0.0,16.14047133
NaOH-activated SCW biochars,800,120,89.7,0.3,2.4,0.0,0.026755853,7.4,0.04,0.023,0.0,655.4,0.456,8.5,DCF,1440,30.0,7,160,0.05,0.15,25,0.05,15,Lake water,Single,3639308252509468722,1,92.86366991,92.86366991,0.0,92.86366991,92.86366991,0.0,16.07044951
NaOH-activated SCW biochars,800,120,89.7,0.3,2.4,0.0,0.026755853,7.4,0.04,0.023,0.0,655.4,0.456,8.5,DCF,1440,30.0,7,160,0.05,0.15,25,0.075,16,Lake water,Single,13736103110504564049,1,92.91179042,92.91179042,0.0,92.91179042,92.91179042,0.0,16.06323144
NaOH-activated SCW biochars,800,120,89.7,0.3,2.4,0.0,0.026755853,7.4,0.04,0.023,0.0,655.4,0.456,8.5,DCF,1440,30.0,7,160,0.05,0.15,25,0.1,17,Lake water,Single,5113528091090536490,1,96.89526426,96.89526426,0.0,96.89526426,96.89526426,0.0,15.46571036
NaOH-activated SCW biochars,800,120,89.7,0.3,2.4,0.0,0.026755853,7.4,0.04,0.023,0.0,655.4,0.456,8.5,DCF,1440,30.0,7,160,0.05,0.15,25,0.125,18,Lake water,Single,17898185555684303476,1,97.91540844,97.91540844,0.0,97.91540844,97.91540844,0.0,15.31268873
NaOH-activated SCW biochars,800,120,89.7,0.3,2.4,0.0,0.026755853,7.4,0.04,0.023,0.0,655.4,0.456,8.5,IBU,1440,30.0,7,160,0.05,0.15,25,0.0,19,Lake water,Single,10453681621108206680,1,65.45124426,65.45124426,0.0,65.45124426,65.45124426,0.0,20.18231336
NaOH-activated SCW biochars,800,120,89.7,0.3,2.4,0.0,0.026755853,7.4,0.04,0.023,0.0,655.4,0.456,8.5,IBU,1440,30.0,7,160,0.05,0.15,25,0.025,20,Lake water,Single,1675133001511950511,1,74.03291653,74.03291653,0.0,74.03291653,74.03291653,0.0,18.89506252
NaOH-activated SCW biochars,800,120,89.7,0.3,2.4,0.0,0.026755853,7.4,0.04,0.023,0.0,655.4,0.456,8.5,IBU,1440,30.0,7,160,0.05,0.15,25,0.05,21,Lake water,Single,3317296554946118451,1,74.51919699,74.51919699,0.0,74.51919699,74.51919699,0.0,18.82212045
NaOH-activated SCW biochars,800,120,89.7,0.3,2.4,0.0,0.026755853,7.4,0.04,0.023,0.0,655.4,0.456,8.5,IBU,1440,30.0,7,160,0.05,0.15,25,0.075,22,Lake water,Single,18051413766242179725,1,78.51672079,78.51672079,0.0,78.51672079,78.51672079,0.0,18.22249188
NaOH-activated SCW biochars,800,120,89.7,0.3,2.4,0.0,0.026755853,7.4,0.04,0.023,0.0,655.4,0.456,8.5,IBU,1440,30.0,7,160,0.05,0.15,25,0.1,23,Lake water,Single,8103589382965414533,1,74.02945504,74.02945504,0.0,74.02945504,74.02945504,0.0,18.89558174
NaOH-activated SCW biochars,800,120,89.7,0.3,2.4,0.0,0.026755853,7.4,0.04,0.023,0.0,655.4,0.456,8.5,IBU,1440,30.0,7,160,0.05,0.15,25,0.125,24,Lake water,Single,4408982043603750659,1,84.26549728,84.26549728,0.0,84.26549728,84.26549728,0.0,17.36017541
NaOH-activated SCW biochars,800,120,89.7,0.3,2.4,0.0,0.026755853,7.4,0.04,0.023,0.0,655.4,0.456,8.5,IBU,1440,30.0,7,160,0.05,0.15,25,0.0,25,Lake water,Single,8479093453805449874,1,74.12788052,74.12788052,0.0,74.12788052,74.12788052,0.0,18.88081792
NaOH-activated SCW biochars,800,120,89.7,0.3,2.4,0.0,0.026755853,7.4,0.04,0.023,0.0,655.4,0.456,8.5,IBU,1440,30.0,7,160,0.05,0.15,25,0.025,26,Lake water,Single,10232576217305363613,1,69.52393546,69.52393546,0.0,69.52393546,69.52393546,0.0,19.57140968
NaOH-activated SCW biochars,800,120,89.7,0.3,2.4,0.0,0.026755853,7.4,0.04,0.023,0.0,655.4,0.456,8.5,IBU,1440,30.0,7,160,0.05,0.15,25,0.05,27,Lake water,Single,14738691508997999825,1,78.45258607,78.45258607,0.0,78.45258607,78.45258607,0.0,18.23211209
NaOH-activated SCW biochars,800,120,89.7,0.3,2.4,0.0,0.026755853,7.4,0.04,0.023,0.0,655.4,0.456,8.5,IBU,1440,30.0,7,160,0.05,0.15,25,0.075,28,Lake water,Single,10597844856666516899,1,77.07906319,77.07906319,0.0,77.07906319,77.07906319,0.0,18.43814052
NaOH-activated SCW biochars,800,120,89.7,0.3,2.4,0.0,0.026755853,7.4,0.04,0.023,0.0,655.4,0.456,8.5,IBU,1440,30.0,7,160,0.05,0.15,25,0.1,29,Lake water,Single,17115427758596232426,1,84.60006871,84.60006871,0.0,84.60006871,84.60006871,0.0,17.30998969
NaOH-activated SCW biochars,800,120,89.7,0.3,2.4,0.0,0.026755853,7.4,0.04,0.023,0.0,655.4,0.456,8.5,IBU,1440,30.0,7,160,0.05,0.15,25,0.125,30,Lake water,Single,2737956070999224279,1,75.32259884,75.32259884,0.0,75.32259884,75.32259884,0.0,18.70161017
NaOH-activated SCW biochars,800,120,89.7,0.3,2.4,0.0,0.026755853,7.4,0.04,0.023,0.0,655.4,0.456,8.5,IBU,1440,30.0,7,160,0.05,0.15,25,0.0,31,Lake water,Single,5705504609996045539,1,68.52578289,68.52578289,0.0,68.52578289,68.52578289,0.0,19.72113257
NaOH-activated SCW biochars,800,120,89.7,0.3,2.4,0.0,0.026755853,7.4,0.04,0.023,0.0,655.4,0.456,8.5,IBU,1440,30.0,7,160,0.05,0.15,25,0.025,32,Lake water,Single,1735923447435509734,1,72.42641101,72.42641101,0.0,72.42641101,72.42641101,0.0,19.13603835
NaOH-activated SCW biochars,800,120,89.7,0.3,2.4,0.0,0.026755853,7.4,0.04,0.023,0.0,655.4,0.456,8.5,IBU,1440,30.0,7,160,0.05,0.15,25,0.05,33,Lake water,Single,3661460638293703265,1,76.81159533,76.81159533,0.0,76.81159533,76.81159533,0.0,18.4782607
NaOH-activated SCW biochars,800,120,89.7,0.3,2.4,0.0,0.026755853,7.4,0.04,0.023,0.0,655.4,0.456,8.5,IBU,1440,30.0,7,160,0.05,0.15,25,0.075,34,Lake water,Single,8618839857729206769,1,74.36009827,74.36009827,0.0,74.36009827,74.36009827,0.0,18.84598526
NaOH-activated SCW biochars,800,120,89.7,0.3,2.4,0.0,0.026755853,7.4,0.04,0.023,0.0,655.4,0.456,8.5,IBU,1440,30.0,7,160,0.05,0.15,25,0.1,35,Lake water,Single,4490330750661756965,1,84.17656172,84.17656172,0.0,84.17656172,84.17656172,0.0,17.37351574
NaOH-activated SCW biochars,800,120,89.7,0.3,2.4,0.0,0.026755853,7.4,0.04,0.023,0.0,655.4,0.456,8.5,IBU,1440,30.0,7,160,0.05,0.15,25,0.125,36,Lake water,Single,11002985088669920640,1,81.10042847,81.10042847,0.0,81.10042847,81.10042847,0.0,17.83493573
NaOH-activated SCW biochars,800,120,89.7,0.3,2.4,0.0,0.026755853,7.4,0.04,0.023,0.0,655.4,0.456,8.5,NPX,1440,30.0,7,160,0.05,0.15,25,0.025,0,Secondary effluent,Single,665404155957715216,3,177.1620054,178.03284726666666,4.715130985609718,173.8138417,183.1226947,9.308853,3.425699194
NaOH-activated SCW biochars,800,120,89.7,0.3,2.4,0.0,0.026755853,7.4,0.04,0.023,0.0,655.4,0.456,8.5,NPX,1440,30.0,7,160,0.05,0.15,25,0.05,0,Secondary effluent,Single,6827103232613768791,3,179.105641,178.66226686666667,3.4468644614110535,175.015169,181.8659906,6.8508216000000175,3.134153857
NaOH-activated SCW biochars,800,120,89.7,0.3,2.4,0.0,0.026755853,7.4,0.04,0.023,0.0,655.4,0.456,8.5,NPX,1440,30.0,7,160,0.05,0.15,25,0.075,0,Secondary effluent,Single,18203435778758194360,3,186.0584129,182.92341406666665,7.438969215057984,174.4300862,188.2817431,13.851656899999995,2.091238065
NaOH-activated SCW biochars,800,120,89.7,0.3,2.4,0.0,0.026755853,7.4,0.04,0.023,0.0,655.4,0.456,8.5,NPX,1440,30.0,7,160,0.05,0.15,25,0.1,0,Secondary effluent,Single,5759522579916954172,3,181.2017167,181.71620280000002,1.210239802275816,180.8482088,183.0986829,2.250474099999991,2.8197425
NaOH-activated SCW biochars,800,120,89.7,0.3,2.4,0.0,0.026755853,7.4,0.04,0.023,0.0,655.4,0.456,8.5,NPX,1440,30.0,7,160,0.05,0.15,25,0.125,0,Secondary effluent,Single,664633524360232258,3,182.9370612,176.54817233333333,11.377206925403453,163.4125302,183.2949256,19.882395400000007,2.559440814
NaOH-activated SCW biochars,800,120,89.7,0.3,2.4,0.0,0.026755853,7.4,0.04,0.023,0.0,655.4,0.456,8.5,DCF,1440,30.0,7,160,0.05,0.15,25,0.025,0,Secondary effluent,Single,13641899622687088449,3,76.95847226,76.78310038666666,1.847846642684467,74.85381983,78.53700907,3.68318923999999,18.45622916
NaOH-activated SCW biochars,800,120,89.7,0.3,2.4,0.0,0.026755853,7.4,0.04,0.023,0.0,655.4,0.456,8.5,DCF,1440,30.0,7,160,0.05,0.15,25,0.05,0,Secondary effluent,Single,9393633767651503122,2,83.56161718499999,83.56161718499999,6.794445397536804,78.75721877,88.3660156,9.608796830000003,17.46575742
NaOH-activated SCW biochars,800,120,89.7,0.3,2.4,0.0,0.026755853,7.4,0.04,0.023,0.0,655.4,0.456,8.5,DCF,1440,30.0,7,160,0.05,0.15,25,0.075,0,Secondary effluent,Single,5981541925235720617,3,85.17762947,82.81213187333333,5.739128617253369,76.26832785,86.9904383,10.722110449999988,17.22335558
NaOH-activated SCW biochars,800,120,89.7,0.3,2.4,0.0,0.026755853,7.4,0.04,0.023,0.0,655.4,0.456,8.5,DCF,1440,30.0,7,160,0.05,0.15,25,0.1,0,Secondary effluent,Single,6023530469711918669,3,80.57171083,79.50828218333332,3.608737453795469,75.48732358,82.46581214,6.978488560000002,17.91424338
NaOH-activated SCW biochars,800,120,89.7,0.3,2.4,0.0,0.026755853,7.4,0.04,0.023,0.0,655.4,0.456,8.5,DCF,1440,30.0,7,160,0.05,0.15,25,0.125,0,Secondary effluent,Single,532790910543730727,3,79.58071398,80.69494836666667,6.4082518459313995,74.91688182,87.5872493,12.670367479999996,18.0628929
NaOH-activated SCW biochars,800,120,89.7,0.3,2.4,0.0,0.026755853,7.4,0.04,0.023,0.0,655.4,0.456,8.5,IBU,1440,30.0,7,160,0.05,0.15,25,0.025,0,Secondary effluent,Single,12079174347632602273,3,69.72658596,70.82406562,2.4849023845595597,69.07685387,73.66875703,4.591903160000001,19.54101211
