Repository: Rattandeep0500/Adaptive-drst

<svg width="900" height="220" viewBox="0 0 900 220" xmlns="http://www.w3.org/2000/svg" role="img" aria-label="Adaptive-DRST animated hero banner">
  <defs>
    <linearGradient id="bgGrad" x1="0" y1="0" x2="1" y2="1">
      <stop offset="0%" stop-color="#05070d"/>
      <stop offset="100%" stop-color="#0d1424"/>
    </linearGradient>
    <linearGradient id="titleGrad" x1="0" y1="0" x2="1" y2="0">
      <stop offset="0%" stop-color="#22d3ee"/>
      <stop offset="55%" stop-color="#a78bfa"/>
      <stop offset="100%" stop-color="#34d399"/>
    </linearGradient>
  </defs>
  <rect width="900" height="220" rx="14" fill="url(#bgGrad)"/>

File: results/water/biochar_ec/biochar_ec_unique_conditions.csv (part 8 of 9)
Adsorbent,Pyrolysis temperature ,Pyrolysis time,C,H,O,N,(O+N)/C,Ash,H/C,O/C,N/C,Surface area,Pore volume,Average pore size,Pollutant,Adsorption time,Initial concentration,Solution pH,RPM,Volume,Adsorbent dosage,Adsorption temperature,Ion concentration,Humic acid,Wastewater type,Adsorption type,_condition_signature,n_replicates,Capacity,capacity_mean,capacity_std,capacity_min,capacity_max,capacity_spread,Final concentration
NaOH-activated SCW biochars,800,120,89.7,0.3,2.4,0.0,0.026755853,7.4,0.04,0.023,0.0,655.4,0.456,8.5,IBU,1440,30.0,7,160,0.05,0.15,25,0.05,0,Secondary effluent,Single,3049006844620542258,3,73.17741615,75.39651606333332,6.716152496273282,70.07074155,82.94139049,12.87064894000001,19.02338758
NaOH-activated SCW biochars,800,120,89.7,0.3,2.4,0.0,0.026755853,7.4,0.04,0.023,0.0,655.4,0.456,8.5,IBU,1440,30.0,7,160,0.05,0.15,25,0.075,0,Secondary effluent,Single,4855520275444175689,3,75.69155256,75.35470882666667,3.582664086507948,71.61551895,78.75705497,7.141536020000004,18.64626712
NaOH-activated SCW biochars,800,120,89.7,0.3,2.4,0.0,0.026755853,7.4,0.04,0.023,0.0,655.4,0.456,8.5,IBU,1440,30.0,7,160,0.05,0.15,25,0.1,0,Secondary effluent,Single,5514219354175734125,3,76.30216313,73.57339419333333,5.112160669627849,67.67584838,76.74217107,9.066322689999993,18.55467553
NaOH-activated SCW biochars,800,120,89.7,0.3,2.4,0.0,0.026755853,7.4,0.04,0.023,0.0,655.4,0.456,8.5,IBU,1440,30.0,7,160,0.05,0.15,25,0.125,0,Secondary effluent,Single,7156357989100352967,3,71.70044321,74.5007034,6.8537866604752455,69.49042799,82.311239,12.82081101,19.24493352
NaOH-activated SCW biochars,800,120,89.7,0.3,2.4,0.0,0.026755853,7.4,0.04,0.023,0.0,655.4,0.456,8.5,NPX,1440,30.0,7,160,0.05,0.15,15,0.0,0,Lake water,Single,8103127225620985295,3,180.7634297,179.36003523333332,3.1985652451129147,175.6996757,181.6170003,5.917324600000001,2.885485542
NaOH-activated SCW biochars,800,120,89.7,0.3,2.4,0.0,0.026755853,7.4,0.04,0.023,0.0,655.4,0.456,8.5,NPX,1440,30.0,7,160,0.05,0.15,35,0.0,0,Lake water,Single,5362075308266986343,3,187.8359454,188.49628986666667,1.6412517672923443,187.2880648,190.3648594,3.0767945999999995,1.824608188
NaOH-activated SCW biochars,800,120,89.7,0.3,2.4,0.0,0.026755853,7.4,0.04,0.023,0.0,655.4,0.456,8.5,DCF,1440,30.0,7,160,0.05,0.15,15,0.0,0,Lake water,Single,2595660021893871690,3,76.76053759,77.4178016,2.829085164403581,74.97520177,80.51766544,5.542463670000004,18.48591936
NaOH-activated SCW biochars,800,120,89.7,0.3,2.4,0.0,0.026755853,7.4,0.04,0.023,0.0,655.4,0.456,8.5,DCF,1440,30.0,7,160,0.05,0.15,35,0.0,0,Lake water,Single,5600556245362649938,3,109.9616436,112.4022959,10.341479882730804,103.4994497,123.7457944,20.246344699999995,13.50575345
NaOH-activated SCW biochars,800,120,89.7,0.3,2.4,0.0,0.026755853,7.4,0.04,0.023,0.0,655.4,0.456,8.5,IBU,1440,30.0,7,160,0.05,0.15,15,0.0,0,Lake water,Single,6471829483205013290,3,61.92134518,62.13213715333334,2.528867053529732,59.7152636,64.75980268,5.044539080000007,20.71179822
NaOH-activated SCW biochars,800,120,89.7,0.3,2.4,0.0,0.026755853,7.4,0.04,0.023,0.0,655.4,0.456,8.5,IBU,1440,30.0,7,160,0.05,0.15,35,0.0,0,Lake water,Single,12126843758684408434,3,85.17352158,87.39839285333333,7.4576921120463044,81.30634152,95.71531546,14.408973939999996,17.22397176
NaOH-activated SCW biochars,800,120,89.7,0.3,2.4,0.0,0.026755853,7.4,0.04,0.023,0.0,655.4,0.456,8.5,NPX,1440,30.0,7,160,0.05,0.15,15,0.0,0,Secondary effluent,Single,6812290224175752247,3,167.0779885,166.95783433333335,0.2429932372428184,166.6781714,167.1173431,0.43917170000000283,4.93830173
NaOH-activated SCW biochars,800,120,89.7,0.3,2.4,0.0,0.026755853,7.4,0.04,0.023,0.0,655.4,0.456,8.5,NPX,1440,30.0,7,160,0.05,0.15,35,0.0,0,Secondary effluent,Single,9153488855957792255,3,181.832546,178.73869666666667,5.950940383356051,171.8781326,182.5054114,10.627278800000028,2.725118097
NaOH-activated SCW biochars,800,120,89.7,0.3,2.4,0.0,0.026755853,7.4,0.04,0.023,0.0,655.4,0.456,8.5,DCF,1440,30.0,7,160,0.05,0.15,15,0.0,0,Secondary effluent,Single,12341295020867722114,3,72.89459636,73.37024421666666,2.5490147465872695,71.09255716,76.12357913,5.031021969999998,19.06581055
NaOH-activated SCW biochars,800,120,89.7,0.3,2.4,0.0,0.026755853,7.4,0.04,0.023,0.0,655.4,0.456,8.5,DCF,1440,30.0,7,160,0.05,0.15,35,0.0,0,Secondary effluent,Single,8138945238617595290,3,87.78495046,86.17550127333334,7.335083824556933,78.16933865,92.57221471,14.402876059999997,16.83225743
NaOH-activated SCW biochars,800,120,89.7,0.3,2.4,0.0,0.026755853,7.4,0.04,0.023,0.0,655.4,0.456,8.5,IBU,1440,30.0,7,160,0.05,0.15,15,0.0,0,Secondary effluent,Single,95817833491593826,3,57.641649,61.347591480000006,7.230254832901161,56.72166793,69.67945751,12.957789580000004,21.35375265
NaOH-activated SCW biochars,800,120,89.7,0.3,2.4,0.0,0.026755853,7.4,0.04,0.023,0.0,655.4,0.456,8.5,IBU,1440,30.0,7,160,0.05,0.15,35,0.0,0,Secondary effluent,Single,12299775327561621562,3,69.79127526,70.34013826,2.386192555932204,68.27619918,72.95294034,4.676741159999992,19.53130871
CB,700,90,85.7,1.8,3.2,3.7,0.080513419,5.6,0.252,0.028,0.037,9.4,0.011,4.9,IBU,0,5.0,7,150,0.05,0.05,25,0.0,0,Ground water,Single,13428427879164385114,1,0.0,0.0,0.0,0.0,0.0,0.0,5.0
CB,700,90,85.7,1.8,3.2,3.7,0.080513419,5.6,0.252,0.028,0.037,9.4,0.011,4.9,IBU,30,5.0,7,150,0.05,0.05,25,0.0,0,Ground water,Single,13770704506802718818,3,7.201826303,7.198970389,0.01328242899461231,7.184492308,7.210592556,0.02610024799999966,4.639908685
CB,700,90,85.7,1.8,3.2,3.7,0.080513419,5.6,0.252,0.028,0.037,9.4,0.011,4.9,IBU,60,5.0,7,150,0.05,0.05,25,0.0,0,Ground water,Single,15910472553448016793,3,7.56996129,7.572679569666666,0.16244286503394073,7.411612903,7.736464516,0.3248516129999999,4.621501935
CB,700,90,85.7,1.8,3.2,3.7,0.080513419,5.6,0.252,0.028,0.037,9.4,0.011,4.9,IBU,120,5.0,7,150,0.05,0.05,25,0.0,0,Ground water,Single,17955016725863008543,3,7.776770223,7.811186766,0.08143051981335894,7.752615385,7.90417469,0.15155930499999926,4.611161489
CB,700,90,85.7,1.8,3.2,3.7,0.080513419,5.6,0.252,0.028,0.037,9.4,0.011,4.9,IBU,240,5.0,7,150,0.05,0.05,25,0.0,0,Ground water,Single,7007229758270957084,3,7.821879901,7.841466336,0.05717271014236218,7.796661042,7.905858065,0.10919702300000012,4.608906005
CB,700,90,85.7,1.8,3.2,3.7,0.080513419,5.6,0.252,0.028,0.037,9.4,0.011,4.9,IBU,480,5.0,7,150,0.05,0.05,25,0.0,0,Ground water,Single,16009518634501299427,3,7.906795037,7.920404962666666,0.07515726149038074,7.85298263,8.001437221,0.14845459100000014,4.604660248
CB,700,90,85.7,1.8,3.2,3.7,0.080513419,5.6,0.252,0.028,0.037,9.4,0.011,4.9,IBU,720,5.0,7,150,0.05,0.05,25,0.0,0,Ground water,Single,7568016021271599136,3,7.908859553,7.926386765666667,0.07576340614646374,7.860923077,8.009377667,0.14845459000000094,4.604557022
CB,700,90,85.7,1.8,3.2,3.7,0.080513419,5.6,0.252,0.028,0.037,9.4,0.011,4.9,IBU,960,5.0,7,150,0.05,0.05,25,0.0,0,Ground water,Single,7404151809339923628,3,7.910066501,7.932373862666666,0.08415318597338552,7.861621836,8.025433251,0.16381141500000052,4.604496675
CB,700,90,85.7,1.8,3.2,3.7,0.080513419,5.6,0.252,0.028,0.037,9.4,0.011,4.9,IBU,1440,5.0,7,150,0.05,0.05,25,0.0,0,Ground water,Single,3907017987546331420,9,7.559313003,7.656097010444444,0.23627891075146756,7.308918444,8.048285856,0.739367412,4.62203435
MCB,700,90,68.9,1.8,5.7,2.6,0.120464441,21.0,0.313,0.062,0.032,678.1,0.191,2.0,IBU,0,5.0,7,150,0.05,0.05,25,0.0,0,Ground water,Single,15460659072306750500,1,0.0,0.0,0.0,0.0,0.0,0.0,5.0
MCB,700,90,68.9,1.8,5.7,2.6,0.120464441,21.0,0.313,0.062,0.032,678.1,0.191,2.0,IBU,30,5.0,7,150,0.05,0.05,25,0.0,0,Ground water,Single,10726803696403312588,3,7.346596526,7.357104383666666,0.08052379677839823,7.282350372,7.442366253,0.16001588100000053,4.632670174
MCB,700,90,68.9,1.8,5.7,2.6,0.120464441,21.0,0.313,0.062,0.032,678.1,0.191,2.0,IBU,60,5.0,7,150,0.05,0.05,25,0.0,0,Ground water,Single,3581469070947697807,3,8.08533598,8.031454755666667,0.10583733337860453,7.90951861,8.099509677,0.18999106700000024,4.595733201
MCB,700,90,68.9,1.8,5.7,2.6,0.120464441,21.0,0.313,0.062,0.032,678.1,0.191,2.0,IBU,120,5.0,7,150,0.05,0.05,25,0.0,0,Ground water,Single,16103434741383707209,3,8.20569727,8.211679073666666,0.03733189764367207,8.177699256,8.251640695,0.07394143900000039,4.589715136
MCB,700,90,68.9,1.8,5.7,2.6,0.120464441,21.0,0.313,0.062,0.032,678.1,0.191,2.0,IBU,240,5.0,7,150,0.05,0.05,25,0.0,0,Ground water,Single,573048783801505426,3,8.226239206,8.225363110000002,0.03379908795599298,8.191134491,8.258715633,0.06758114199999987,4.58868804
MCB,700,90,68.9,1.8,5.7,2.6,0.120464441,21.0,0.313,0.062,0.032,678.1,0.191,2.0,IBU,480,5.0,7,150,0.05,0.05,25,0.0,0,Ground water,Single,10112251151466469973,3,8.224794045,8.227679073666666,0.03711842800266097,8.192087345,8.266155831,0.0740684860000016,4.588760298
MCB,700,90,68.9,1.8,5.7,2.6,0.120464441,21.0,0.313,0.062,0.032,678.1,0.191,2.0,IBU,720,5.0,7,150,0.05,0.05,25,0.0,0,Ground water,Single,1909360719025211134,3,8.264496278,8.246206782333333,0.033125945021828446,8.207968238,8.266155831,0.058187593000001314,4.586775186
MCB,700,90,68.9,1.8,5.7,2.6,0.120464441,21.0,0.313,0.062,0.032,678.1,0.191,2.0,IBU,960,5.0,7,150,0.05,0.05,25,0.0,0,Ground water,Single,4025050983213198466,3,8.266814888,8.261436559000002,0.021295759878582392,8.237967246,8.279527543,0.04156029700000019,4.586659256
MCB,700,90,68.9,1.8,5.7,2.6,0.120464441,21.0,0.313,0.062,0.032,678.1,0.191,2.0,IBU,1440,5.0,7,150,0.05,0.05,25,0.0,0,Ground water,Single,15428556167414057874,3,8.267608933,8.268844995999999,0.01668152796950637,8.252815881,8.286110174,0.03329429299999909,4.586619553
AMCB,700,90,71.4,1.6,5.1,2.5,0.106442577,19.4,0.269,0.054,0.03,950.2,0.42,1.0,IBU,0,5.0,7,150,0.05,0.05,25,0.0,0,Ground water,Single,8995168798703410498,1,0.0,0.0,0.0,0.0,0.0,0.0,5.0
AMCB,700,90,71.4,1.6,5.1,2.5,0.106442577,19.4,0.269,0.054,0.03,950.2,0.42,1.0,IBU,30,5.0,7,150,0.05,0.05,25,0.0,0,Ground water,Single,4494402526469929530,3,34.68386303,34.36232523,1.4624473756736567,32.76586402,35.63724864,2.8713846200000006,3.265806849
AMCB,700,90,71.4,1.6,5.1,2.5,0.106442577,19.4,0.269,0.054,0.03,950.2,0.42,1.0,IBU,60,5.0,7,150,0.05,0.05,25,0.0,0,Ground water,Single,1609166413684491409,3,45.2259335,45.85845888999999,2.557070102422059,43.67701439,48.67242878,4.9954143900000005,2.738703325
AMCB,700,90,71.4,1.6,5.1,2.5,0.106442577,19.4,0.269,0.054,0.03,950.2,0.42,1.0,IBU,120,5.0,7,150,0.05,0.05,25,0.0,0,Ground water,Single,6889870731539656663,3,60.4039464,60.18001257333333,0.4059659726799012,59.71139653,60.42469479,0.7132982599999949,1.97980268
AMCB,700,90,71.4,1.6,5.1,2.5,0.106442577,19.4,0.269,0.054,0.03,950.2,0.42,1.0,IBU,240,5.0,7,150,0.05,0.05,25,0.0,0,Ground water,Single,87092131921711988,3,65.37106104,65.73442911333332,1.8992559101338757,64.04310868,67.78911762,3.746008939999996,1.731446948
AMCB,700,90,71.4,1.6,5.1,2.5,0.106442577,19.4,0.269,0.054,0.03,950.2,0.42,1.0,IBU,480,5.0,7,150,0.05,0.05,25,0.0,0,Ground water,Single,5712957424560820859,3,65.54825211,66.47373234000001,1.7232715871493904,65.41093002,68.46201489,3.051084870000011,1.722587395
AMCB,700,90,71.4,1.6,5.1,2.5,0.106442577,19.4,0.269,0.054,0.03,950.2,0.42,1.0,IBU,720,5.0,7,150,0.05,0.05,25,0.0,0,Ground water,Single,422962214735009048,3,66.84687246,66.92196526,1.5171423342911279,65.44376377,68.47525955,3.03149578,1.657656377
AMCB,700,90,71.4,1.6,5.1,2.5,0.106442577,19.4,0.269,0.054,0.03,950.2,0.42,1.0,IBU,960,5.0,7,150,0.05,0.05,25,0.0,0,Ground water,Single,17820105321635114084,3,66.85046154,66.94502960999999,1.5295430547743314,65.46496476,68.51966253,3.054697770000004,1.657476923
AMCB,700,90,71.4,1.6,5.1,2.5,0.106442577,19.4,0.269,0.054,0.03,950.2,0.42,1.0,IBU,1440,5.0,7,150,0.05,0.05,25,0.0,0,Ground water,Single,1941269387759743092,3,66.85999007,67.0739507,1.7038385650110235,65.48719801,68.87466402,3.387466009999997,1.657000496
CB,700,90,85.7,1.8,3.2,3.7,0.080513419,5.6,0.252,0.028,0.037,9.4,0.011,4.9,IBU,0,5.0,7,150,0.05,0.05,25,0.0,0,Lake water,Single,11571363323994422393,1,0.0,0.0,0.0,0.0,0.0,0.0,5.0
CB,700,90,85.7,1.8,3.2,3.7,0.080513419,5.6,0.252,0.028,0.037,9.4,0.011,4.9,IBU,30,5.0,7,150,0.05,0.05,25,0.0,0,Lake water,Single,13730983664455822737,3,7.034183792,7.015344013,0.03940904403601653,6.970051156,7.041797091,0.07174593500000004,4.64829081
CB,700,90,85.7,1.8,3.2,3.7,0.080513419,5.6,0.252,0.028,0.037,9.4,0.011,4.9,IBU,60,5.0,7,150,0.05,0.05,25,0.0,0,Lake water,Single,10330321954825366842,3,7.690816808,7.537005756,0.2994775241378369,7.191877547,7.728322913,0.5364453660000006,4.61545916
CB,700,90,85.7,1.8,3.2,3.7,0.080513419,5.6,0.252,0.028,0.037,9.4,0.011,4.9,IBU,120,5.0,7,150,0.05,0.05,25,0.0,0,Lake water,Single,2261804137356399296,3,7.723951871,7.735170345333333,0.04674852662052439,7.695051756,7.786507409,0.09145565300000058,4.613802406
CB,700,90,85.7,1.8,3.2,3.7,0.080513419,5.6,0.252,0.028,0.037,9.4,0.011,4.9,IBU,240,5.0,7,150,0.05,0.05,25,0.0,0,Lake water,Single,14862933898312971491,3,7.595198258,7.737262468,0.3447524704097232,7.486242425,8.130346721,0.6441042960000001,4.620240087
CB,700,90,85.7,1.8,3.2,3.7,0.080513419,5.6,0.252,0.028,0.037,9.4,0.011,4.9,IBU,480,5.0,7,150,0.05,0.05,25,0.0,0,Lake water,Single,13062667292130770460,3,7.774747224,7.743485466,0.07017021935236607,7.66311753,7.792591644,0.12947411399999975,4.611262639
CB,700,90,85.7,1.8,3.2,3.7,0.080513419,5.6,0.252,0.028,0.037,9.4,0.011,4.9,IBU,720,5.0,7,150,0.05,0.05,25,0.0,0,Lake water,Single,11360708515793870783,3,7.716410622,7.746044580333333,0.08722684404669707,7.677495537,7.844227582,0.16673204499999983,4.614179469
CB,700,90,85.7,1.8,3.2,3.7,0.080513419,5.6,0.252,0.028,0.037,9.4,0.011,4.9,IBU,960,5.0,7,150,0.05,0.05,25,0.0,0,Lake water,Single,17934866632876365395,3,7.799828681,7.748131366333333,0.1406602185351818,7.588937901,7.855627517,0.26668961599999985,4.610008566
CB,700,90,85.7,1.8,3.2,3.7,0.080513419,5.6,0.252,0.028,0.037,9.4,0.011,4.9,IBU,1440,5.0,7,150,0.05,0.05,25,0.0,0,Lake water,Single,948275424414011875,9,7.688137114,7.50532153311111,0.34370207063329833,6.889439478,7.806553361,0.9171138829999999,4.615593144
MCB,700,90,68.9,1.8,5.7,2.6,0.120464441,21.0,0.313,0.062,0.032,678.1,0.191,2.0,IBU,0,5.0,7,150,0.05,0.05,25,0.0,0,Lake water,Single,7336096169869531707,1,0.0,0.0,0.0,0.0,0.0,0.0,5.0
MCB,700,90,68.9,1.8,5.7,2.6,0.120464441,21.0,0.313,0.062,0.032,678.1,0.191,2.0,IBU,30,5.0,7,150,0.05,0.05,25,0.0,0,Lake water,Single,13040442634479143091,3,7.29824758,7.291127958333334,0.014042789428247491,7.274951366,7.300184929,0.02523356300000046,4.635087621
MCB,700,90,68.9,1.8,5.7,2.6,0.120464441,21.0,0.313,0.062,0.032,678.1,0.191,2.0,IBU,60,5.0,7,150,0.05,0.05,25,0.0,0,Lake water,Single,18180536059381189200,3,8.016067183,7.9995730363333335,0.11228977867237774,7.879948444,8.102703482,0.22275503800000074,4.599196641
MCB,700,90,68.9,1.8,5.7,2.6,0.120464441,21.0,0.313,0.062,0.032,678.1,0.191,2.0,IBU,120,5.0,7,150,0.05,0.05,25,0.0,0,Lake water,Single,258951804533649290,3,7.965712136,8.02522022,0.14120769407223627,7.923506761,8.186441763,0.26293500199999986,4.601714393
MCB,700,90,68.9,1.8,5.7,2.6,0.120464441,21.0,0.313,0.062,0.032,678.1,0.191,2.0,IBU,240,5.0,7,150,0.05,0.05,25,0.0,0,Lake water,Single,487517800222060385,3,8.097699999,8.026450409333334,0.21425236799465178,7.785650813,8.196000416,0.41034960300000023,4.595115
MCB,700,90,68.9,1.8,5.7,2.6,0.120464441,21.0,0.313,0.062,0.032,678.1,0.191,2.0,IBU,480,5.0,7,150,0.05,0.05,25,0.0,0,Lake water,Single,15849705038690546430,3,8.028940142,8.027464448666668,0.02768476106185591,7.999071354,8.05438185,0.0553104960000006,4.598552993
MCB,700,90,68.9,1.8,5.7,2.6,0.120464441,21.0,0.313,0.062,0.032,678.1,0.191,2.0,IBU,720,5.0,7,150,0.05,0.05,25,0.0,0,Lake water,Single,15135560973983903317,3,7.990681514,8.029740699666668,0.06795083178565722,7.990337275,8.10820331,0.11786603500000048,4.600465924
MCB,700,90,68.9,1.8,5.7,2.6,0.120464441,21.0,0.313,0.062,0.032,678.1,0.191,2.0,IBU,960,5.0,7,150,0.05,0.05,25,0.0,0,Lake water,Single,11819767102380978801,3,8.049762635,8.031010917000001,0.04321518630976569,7.981587185,8.061682931,0.08009574599999958,4.597511868
MCB,700,90,68.9,1.8,5.7,2.6,0.120464441,21.0,0.313,0.062,0.032,678.1,0.191,2.0,IBU,1440,5.0,7,150,0.05,0.05,25,0.0,0,Lake water,Single,13057034301103641185,3,8.021743133,8.031082966999998,0.024963182307863995,8.012136447,8.059369321,0.047232874000000535,4.598912843
AMCB,700,90,71.4,1.6,5.1,2.5,0.106442577,19.4,0.269,0.054,0.03,950.2,0.42,1.0,IBU,0,5.0,7,150,0.05,0.05,25,0.0,0,Lake water,Single,3044970565392297777,1,0.0,0.0,0.0,0.0,0.0,0.0,5.0
AMCB,700,90,71.4,1.6,5.1,2.5,0.106442577,19.4,0.269,0.054,0.03,950.2,0.42,1.0,IBU,30,5.0,7,150,0.05,0.05,25,0.0,0,Lake water,Single,671441796495690393,3,34.30139377,33.928334119999995,2.364359823301865,31.39962214,36.08398645,4.684364309999996,3.284930311
AMCB,700,90,71.4,1.6,5.1,2.5,0.106442577,19.4,0.269,0.054,0.03,950.2,0.42,1.0,IBU,60,5.0,7,150,0.05,0.05,25,0.0,0,Lake water,Single,5353729134214559074,3,49.35800117,48.42323056666667,2.339151842324047,45.76124182,50.15044871,4.389206889999997,2.532099942
AMCB,700,90,71.4,1.6,5.1,2.5,0.106442577,19.4,0.269,0.054,0.03,950.2,0.42,1.0,IBU,120,5.0,7,150,0.05,0.05,25,0.0,0,Lake water,Single,6475163611164689832,3,55.87545732,54.99503387666667,1.7190022029558174,53.01416986,56.09547445,3.081304589999995,2.206227134
AMCB,700,90,71.4,1.6,5.1,2.5,0.106442577,19.4,0.269,0.054,0.03,950.2,0.42,1.0,IBU,240,5.0,7,150,0.05,0.05,25,0.0,0,Lake water,Single,1327007414464515819,3,59.45369978,59.026266283333335,1.9548158278288743,56.8931016,60.73199747,3.8388958700000018,2.027315011
AMCB,700,90,71.4,1.6,5.1,2.5,0.106442577,19.4,0.269,0.054,0.03,950.2,0.42,1.0,IBU,480,5.0,7,150,0.05,0.05,25,0.0,0,Lake water,Single,9622706826193284964,3,60.82747993,59.71035307333333,2.004650420739984,57.39604365,60.90753564,3.511491989999996,1.958626004
AMCB,700,90,71.4,1.6,5.1,2.5,0.106442577,19.4,0.269,0.054,0.03,950.2,0.42,1.0,IBU,720,5.0,7,150,0.05,0.05,25,0.0,0,Lake water,Single,7893682637923985895,3,60.91622169,59.79447295333333,2.008119434168586,57.47609937,60.9910978,3.5149984299999986,1.954188915
AMCB,700,90,71.4,1.6,5.1,2.5,0.106442577,19.4,0.269,0.054,0.03,950.2,0.42,1.0,IBU,960,5.0,7,150,0.05,0.05,25,0.0,0,Lake water,Single,14576096014050611579,3,60.91840721,59.84156172666667,2.0339419576717543,57.49559293,61.11068504,3.615092109999999,1.954079639
AMCB,700,90,71.4,1.6,5.1,2.5,0.106442577,19.4,0.269,0.054,0.03,950.2,0.42,1.0,IBU,1440,5.0,7,150,0.05,0.05,25,0.0,0,Lake water,Single,11077069684822949355,3,60.91919976,59.90518200666667,1.9545236053537933,57.65203782,61.14430844,3.4922706200000064,1.954040012
CB,700,90,85.7,1.8,3.2,3.7,0.080513419,5.6,0.252,0.028,0.037,9.4,0.011,4.9,IBU,1440,1.0,7,150,0.05,0.05,15,0.0,0,Ground water,Single,10928664058777336999,3,0.336935155,0.10958579733333333,0.43844805239380497,-0.395842499,0.387664736,0.7835072350000001,0.983153242
CB,700,90,85.7,1.8,3.2,3.7,0.080513419,5.6,0.252,0.028,0.037,9.4,0.011,4.9,IBU,1440,3.0,7,150,0.05,0.05,15,0.0,0,Ground water,Single,18115771084016731082,3,3.598926315,3.545885218,0.2225601888911112,3.3015964,3.737132939,0.43553653899999967,2.820053684
CB,700,90,85.7,1.8,3.2,3.7,0.080513419,5.6,0.252,0.028,0.037,9.4,0.011,4.9,IBU,1440,5.0,7,150,0.05,0.05,15,0.0,0,Ground water,Single,15719965926527608900,3,6.6507982,6.587692991,0.17523761426558565,6.389642576,6.722638197,0.33299562100000024,4.66746009
CB,700,90,85.7,1.8,3.2,3.7,0.080513419,5.6,0.252,0.028,0.037,9.4,0.011,4.9,IBU,1440,7.0,7,150,0.05,0.05,15,0.0,0,Ground water,Single,3232850516614781629,3,9.737011847,9.751760883,0.027691454924991966,9.734565783,9.783705019,0.049139235999998476,6.513149408
CB,700,90,85.7,1.8,3.2,3.7,0.080513419,5.6,0.252,0.028,0.037,9.4,0.011,4.9,IBU,1440,10.0,7,150,0.05,0.05,15,0.0,0,Ground water,Single,13776757793733500861,3,13.60313225,13.63135751,0.2076837889577203,13.43922985,13.85171043,0.41248058000000043,9.319843387
CB,700,90,85.7,1.8,3.2,3.7,0.080513419,5.6,0.252,0.028,0.037,9.4,0.011,4.9,IBU,1440,1.0,7,150,0.05,0.05,25,0.0,0,Ground water,Single,7891471248965532175,3,0.456501645,0.46824490233333327,0.055011878293959204,0.420052877,0.528180185,0.10812730799999998,0.977174918
CB,700,90,85.7,1.8,3.2,3.7,0.080513419,5.6,0.252,0.028,0.037,9.4,0.011,4.9,IBU,1440,3.0,7,150,0.05,0.05,25,0.0,0,Ground water,Single,7257597977143232674,3,4.026018689,4.059426695666667,0.1819234129932821,3.896522634,4.255738764,0.3592161300000001,2.798699066
CB,700,90,85.7,1.8,3.2,3.7,0.080513419,5.6,0.252,0.028,0.037,9.4,0.011,4.9,IBU,1440,7.0,7,150,0.05,0.05,25,0.0,0,Ground water,Single,16826936358102245669,3,10.6396012,10.758831323333332,0.2749965810947692,10.56357141,11.07332136,0.5097499499999998,6.46801994
CB,700,90,85.7,1.8,3.2,3.7,0.080513419,5.6,0.252,0.028,0.037,9.4,0.011,4.9,IBU,1440,10.0,7,150,0.05,0.05,25,0.0,0,Ground water,Single,11244992506998715429,3,15.20226846,15.170205923333334,0.07255603936385514,15.08714202,15.22120729,0.13406527000000068,9.239886577
CB,700,90,85.7,1.8,3.2,3.7,0.080513419,5.6,0.252,0.028,0.037,9.4,0.011,4.9,IBU,1440,1.0,7,150,0.05,0.05,35,0.0,0,Ground water,Single,8890193441200262223,3,0.815354498,0.8098838186666667,0.12996589608967918,0.677268966,0.937027992,0.259759026,0.959232275
CB,700,90,85.7,1.8,3.2,3.7,0.080513419,5.6,0.252,0.028,0.037,9.4,0.011,4.9,IBU,1440,3.0,7,150,0.05,0.05,35,0.0,0,Ground water,Single,1545384963025979106,3,4.684486064,4.4446103856666666,0.436831638130185,3.940398394,4.708946699,0.7685483050000004,2.765775697
CB,700,90,85.7,1.8,3.2,3.7,0.080513419,5.6,0.252,0.028,0.037,9.4,0.011,4.9,IBU,1440,5.0,7,150,0.05,0.05,35,0.0,0,Ground water,Single,14765858289654558428,3,8.17978163,8.240943981333333,0.2234664732075343,8.054426931,8.488623383,0.4341964520000001,4.591010918
CB,700,90,85.7,1.8,3.2,3.7,0.080513419,5.6,0.252,0.028,0.037,9.4,0.011,4.9,IBU,1440,7.0,7,150,0.05,0.05,35,0.0,0,Ground water,Single,14932595877372705509,3,11.59026418,11.54635075,0.17816025014855333,11.35034007,11.698448,0.3481079300000012,6.420486791
CB,700,90,85.7,1.8,3.2,3.7,0.080513419,5.6,0.252,0.028,0.037,9.4,0.011,4.9,IBU,1440,10.0,7,150,0.05,0.05,35,0.0,0,Ground water,Single,17710968229733482981,3,16.57955559,16.50717471333333,0.83987298074593,15.63345375,17.3085148,1.6750610500000018,9.17102222
MCB,700,90,68.9,1.8,5.7,2.6,0.120464441,21.0,0.313,0.062,0.032,678.1,0.191,2.0,IBU,1440,1.0,7,150,0.05,0.05,15,0.0,0,Ground water,Single,7562884450302427597,1,0.195862681,0.195862681,0.0,0.195862681,0.195862681,0.0,0.990206866
MCB,700,90,68.9,1.8,5.7,2.6,0.120464441,21.0,0.313,0.062,0.032,678.1,0.191,2.0,IBU,1441,3.0,7,150,0.05,0.05,15,0.0,0,Ground water,Single,15534367458492339082,1,3.849845607,3.849845607,0.0,3.849845607,3.849845607,0.0,2.80750772
MCB,700,90,68.9,1.8,5.7,2.6,0.120464441,21.0,0.313,0.062,0.032,678.1,0.191,2.0,IBU,1442,5.0,7,150,0.05,0.05,15,0.0,0,Ground water,Single,1547353342600074885,1,7.287614281,7.287614281,0.0,7.287614281,7.287614281,0.0,4.635619286
MCB,700,90,68.9,1.8,5.7,2.6,0.120464441,21.0,0.313,0.062,0.032,678.1,0.191,2.0,IBU,1443,7.0,7,150,0.05,0.05,15,0.0,0,Ground water,Single,295427787878208187,1,10.43542352,10.43542352,0.0,10.43542352,10.43542352,0.0,6.478228824
MCB,700,90,68.9,1.8,5.7,2.6,0.120464441,21.0,0.313,0.062,0.032,678.1,0.191,2.0,IBU,1444,10.0,7,150,0.05,0.05,15,0.0,0,Ground water,Single,1349321994110591645,1,14.46074795,14.46074795,0.0,14.46074795,14.46074795,0.0,9.276962603
MCB,700,90,68.9,1.8,5.7,2.6,0.120464441,21.0,0.313,0.062,0.032,678.1,0.191,2.0,IBU,1445,1.0,7,150,0.05,0.05,15,0.0,0,Ground water,Single,2798174891480595346,1,0.207527902,0.207527902,0.0,0.207527902,0.207527902,0.0,0.989623605
MCB,700,90,68.9,1.8,5.7,2.6,0.120464441,21.0,0.313,0.062,0.032,678.1,0.191,2.0,IBU,1446,3.0,7,150,0.05,0.05,15,0.0,0,Ground water,Single,12093534062081831163,1,3.711033522,3.711033522,0.0,3.711033522,3.711033522,0.0,2.814448324
MCB,700,90,68.9,1.8,5.7,2.6,0.120464441,21.0,0.313,0.062,0.032,678.1,0.191,2.0,IBU,1447,5.0,7,150,0.05,0.05,15,0.0,0,Ground water,Single,10880365496602827698,1,7.032480978,7.032480978,0.0,7.032480978,7.032480978,0.0,4.648375951
MCB,700,90,68.9,1.8,5.7,2.6,0.120464441,21.0,0.313,0.062,0.032,678.1,0.191,2.0,IBU,1448,7.0,7,150,0.05,0.05,15,0.0,0,Ground water,Single,3433976993469835110,1,10.51607903,10.51607903,0.0,10.51607903,10.51607903,0.0,6.474196048
MCB,700,90,68.9,1.8,5.7,2.6,0.120464441,21.0,0.313,0.062,0.032,678.1,0.191,2.0,IBU,1449,10.0,7,150,0.05,0.05,15,0.0,0,Ground water,Single,15086426207809694397,1,13.98171507,13.98171507,0.0,13.98171507,13.98171507,0.0,9.300914247
MCB,700,90,68.9,1.8,5.7,2.6,0.120464441,21.0,0.313,0.062,0.032,678.1,0.191,2.0,IBU,1450,1.0,7,150,0.05,0.05,15,0.0,0,Ground water,Single,16176577950961726893,1,0.276469757,0.276469757,0.0,0.276469757,0.276469757,0.0,0.986176512
MCB,700,90,68.9,1.8,5.7,2.6,0.120464441,21.0,0.313,0.062,0.032,678.1,0.191,2.0,IBU,1451,3.0,7,150,0.05,0.05,15,0.0,0,Ground water,Single,10757845888731953425,1,3.882314477,3.882314477,0.0,3.882314477,3.882314477,0.0,2.805884276
MCB,700,90,68.9,1.8,5.7,2.6,0.120464441,21.0,0.313,0.062,0.032,678.1,0.191,2.0,IBU,1452,5.0,7,150,0.05,0.05,15,0.0,0,Ground water,Single,14642826718609984852,1,7.44157097,7.44157097,0.0,7.44157097,7.44157097,0.0,4.627921451
MCB,700,90,68.9,1.8,5.7,2.6,0.120464441,21.0,0.313,0.062,0.032,678.1,0.191,2.0,IBU,1453,7.0,7,150,0.05,0.05,15,0.0,0,Ground water,Single,7437260343620301219,1,10.38490383,10.38490383,0.0,10.38490383,10.38490383,0.0,6.480754808
MCB,700,90,68.9,1.8,5.7,2.6,0.120464441,21.0,0.313,0.062,0.032,678.1,0.191,2.0,IBU,1454,10.0,7,150,0.05,0.05,15,0.0,0,Ground water,Single,11023639466359262375,1,14.07480272,14.07480272,0.0,14.07480272,14.07480272,0.0,9.296259864
MCB,700,90,68.9,1.8,5.7,2.6,0.120464441,21.0,0.313,0.062,0.032,678.1,0.191,2.0,IBU,1440,1.0,7,150,0.05,0.05,25,0.0,0,Ground water,Single,3597310176462258357,1,0.583543563,0.583543563,0.0,0.583543563,0.583543563,0.0,0.970822822
MCB,700,90,68.9,1.8,5.7,2.6,0.120464441,21.0,0.313,0.062,0.032,678.1,0.191,2.0,IBU,1441,3.0,7,150,0.05,0.05,25,0.0,0,Ground water,Single,7904152821749908962,1,4.418922683,4.418922683,0.0,4.418922683,4.418922683,0.0,2.779053866
MCB,700,90,68.9,1.8,5.7,2.6,0.120464441,21.0,0.313,0.062,0.032,678.1,0.191,2.0,IBU,1442,5.0,7,150,0.05,0.05,25,0.0,0,Ground water,Single,6404022829139725021,1,8.008088962,8.008088962,0.0,8.008088962,8.008088962,0.0,4.599595552
MCB,700,90,68.9,1.8,5.7,2.6,0.120464441,21.0,0.313,0.062,0.032,678.1,0.191,2.0,IBU,1443,7.0,7,150,0.05,0.05,25,0.0,0,Ground water,Single,10424722174915605395,1,11.36644534,11.36644534,0.0,11.36644534,11.36644534,0.0,6.431677733
MCB,700,90,68.9,1.8,5.7,2.6,0.120464441,21.0,0.313,0.062,0.032,678.1,0.191,2.0,IBU,1444,10.0,7,150,0.05,0.05,25,0.0,0,Ground water,Single,10201040771566695109,1,15.5423278,15.5423278,0.0,15.5423278,15.5423278,0.0,9.22288361
MCB,700,90,68.9,1.8,5.7,2.6,0.120464441,21.0,0.313,0.062,0.032,678.1,0.191,2.0,IBU,1445,1.0,7,150,0.05,0.05,25,0.0,0,Ground water,Single,13795006698287854458,1,0.542622455,0.542622455,0.0,0.542622455,0.542622455,0.0,0.972868877
MCB,700,90,68.9,1.8,5.7,2.6,0.120464441,21.0,0.313,0.062,0.032,678.1,0.191,2.0,IBU,1446,3.0,7,150,0.05,0.05,25,0.0,0,Ground water,Single,15991242187537347155,1,4.47511756,4.47511756,0.0,4.47511756,4.47511756,0.0,2.776244122
MCB,700,90,68.9,1.8,5.7,2.6,0.120464441,21.0,0.313,0.062,0.032,678.1,0.191,2.0,IBU,1447,5.0,7,150,0.05,0.05,25,0.0,0,Ground water,Single,5300177448612401242,1,7.785965408,7.785965408,0.0,7.785965408,7.785965408,0.0,4.61070173
MCB,700,90,68.9,1.8,5.7,2.6,0.120464441,21.0,0.313,0.062,0.032,678.1,0.191,2.0,IBU,1448,7.0,7,150,0.05,0.05,25,0.0,0,Ground water,Single,13011635884408028318,1,11.11294274,11.11294274,0.0,11.11294274,11.11294274,0.0,6.444352863
MCB,700,90,68.9,1.8,5.7,2.6,0.120464441,21.0,0.313,0.062,0.032,678.1,0.191,2.0,IBU,1449,10.0,7,150,0.05,0.05,25,0.0,0,Ground water,Single,482394137443692837,1,15.84269309,15.84269309,0.0,15.84269309,15.84269309,0.0,9.207865345
MCB,700,90,68.9,1.8,5.7,2.6,0.120464441,21.0,0.313,0.062,0.032,678.1,0.191,2.0,IBU,1450,1.0,7,150,0.05,0.05,25,0.0,0,Ground water,Single,11286042402943410773,1,0.676437466,0.676437466,0.0,0.676437466,0.676437466,0.0,0.966178127
MCB,700,90,68.9,1.8,5.7,2.6,0.120464441,21.0,0.313,0.062,0.032,678.1,0.191,2.0,IBU,1451,3.0,7,150,0.05,0.05,25,0.0,0,Ground water,Single,6983919466467850169,1,4.293002886,4.293002886,0.0,4.293002886,4.293002886,0.0,2.785349856
MCB,700,90,68.9,1.8,5.7,2.6,0.120464441,21.0,0.313,0.062,0.032,678.1,0.191,2.0,IBU,1452,5.0,7,150,0.05,0.05,25,0.0,0,Ground water,Single,14198828627270019372,1,8.138376153,8.138376153,0.0,8.138376153,8.138376153,0.0,4.593081192
MCB,700,90,68.9,1.8,5.7,2.6,0.120464441,21.0,0.313,0.062,0.032,678.1,0.191,2.0,IBU,1453,7.0,7,150,0.05,0.05,25,0.0,0,Ground water,Single,13815137717855114315,1,10.96642112,10.96642112,0.0,10.96642112,10.96642112,0.0,6.451678944
MCB,700,90,68.9,1.8,5.7,2.6,0.120464441,21.0,0.313,0.062,0.032,678.1,0.191,2.0,IBU,1454,10.0,7,150,0.05,0.05,25,0.0,0,Ground water,Single,3258369349917870607,1,15.67648187,15.67648187,0.0,15.67648187,15.67648187,0.0,9.216175907
MCB,700,90,68.9,1.8,5.7,2.6,0.120464441,21.0,0.313,0.062,0.032,678.1,0.191,2.0,IBU,1440,1.0,7,150,0.05,0.05,35,0.0,0,Ground water,Single,5202510071170023157,1,1.03302993,1.03302993,0.0,1.03302993,1.03302993,0.0,0.948348504
MCB,700,90,68.9,1.8,5.7,2.6,0.120464441,21.0,0.313,0.062,0.032,678.1,0.191,2.0,IBU,1441,3.0,7,150,0.05,0.05,35,0.0,0,Ground water,Single,6298265626084442018,1,5.078730146,5.078730146,0.0,5.078730146,5.078730146,0.0,2.746063493
MCB,700,90,68.9,1.8,5.7,2.6,0.120464441,21.0,0.313,0.062,0.032,678.1,0.191,2.0,IBU,1442,5.0,7,150,0.05,0.05,35,0.0,0,Ground water,Single,4455110848701685405,1,8.911372581,8.911372581,0.0,8.911372581,8.911372581,0.0,4.554431371
MCB,700,90,68.9,1.8,5.7,2.6,0.120464441,21.0,0.313,0.062,0.032,678.1,0.191,2.0,IBU,1443,7.0,7,150,0.05,0.05,35,0.0,0,Ground water,Single,11762488407744678739,1,12.25173465,12.25173465,0.0,12.25173465,12.25173465,0.0,6.387413268
MCB,700,90,68.9,1.8,5.7,2.6,0.120464441,21.0,0.313,0.062,0.032,678.1,0.191,2.0,IBU,1444,10.0,7,150,0.05,0.05,35,0.0,0,Ground water,Single,6013514587014568581,1,16.53267674,16.53267674,0.0,16.53267674,16.53267674,0.0,9.173366163
MCB,700,90,68.9,1.8,5.7,2.6,0.120464441,21.0,0.313,0.062,0.032,678.1,0.191,2.0,IBU,1445,1.0,7,150,0.05,0.05,35,0.0,0,Ground water,Single,5063045211398234170,1,0.926541403,0.926541403,0.0,0.926541403,0.926541403,0.0,0.95367293
MCB,700,90,68.9,1.8,5.7,2.6,0.120464441,21.0,0.313,0.062,0.032,678.1,0.191,2.0,IBU,1446,3.0,7,150,0.05,0.05,35,0.0,0,Ground water,Single,14068852684247809683,1,4.795834427,4.795834427,0.0,4.795834427,4.795834427,0.0,2.760208279
MCB,700,90,68.9,1.8,5.7,2.6,0.120464441,21.0,0.313,0.062,0.032,678.1,0.191,2.0,IBU,1447,5.0,7,150,0.05,0.05,35,0.0,0,Ground water,Single,5401092152217355674,1,8.837587035,8.837587035,0.0,8.837587035,8.837587035,0.0,4.558120648
MCB,700,90,68.9,1.8,5.7,2.6,0.120464441,21.0,0.313,0.062,0.032,678.1,0.191,2.0,IBU,1448,7.0,7,150,0.05,0.05,35,0.0,0,Ground water,Single,4876135090601352030,1,11.61615371,11.61615371,0.0,11.61615371,11.61615371,0.0,6.419192315
MCB,700,90,68.9,1.8,5.7,2.6,0.120464441,21.0,0.313,0.062,0.032,678.1,0.191,2.0,IBU,1449,10.0,7,150,0.05,0.05,35,0.0,0,Ground water,Single,5227174343604349669,1,16.78103695,16.78103695,0.0,16.78103695,16.78103695,0.0,9.160948152
MCB,700,90,68.9,1.8,5.7,2.6,0.120464441,21.0,0.313,0.062,0.032,678.1,0.191,2.0,IBU,1450,1.0,7,150,0.05,0.05,35,0.0,0,Ground water,Single,10615916952824361109,1,0.940014935,0.940014935,0.0,0.940014935,0.940014935,0.0,0.952999253
MCB,700,90,68.9,1.8,5.7,2.6,0.120464441,21.0,0.313,0.062,0.032,678.1,0.191,2.0,IBU,1451,3.0,7,150,0.05,0.05,35,0.0,0,Ground water,Single,5217975499825798009,1,4.975333508,4.975333508,0.0,4.975333508,4.975333508,0.0,2.751233325
MCB,700,90,68.9,1.8,5.7,2.6,0.120464441,21.0,0.313,0.062,0.032,678.1,0.191,2.0,IBU,1452,5.0,7,150,0.05,0.05,35,0.0,0,Ground water,Single,14111493200991021164,1,8.967753133,8.967753133,0.0,8.967753133,8.967753133,0.0,4.551612343
MCB,700,90,68.9,1.8,5.7,2.6,0.120464441,21.0,0.313,0.062,0.032,678.1,0.191,2.0,IBU,1453,7.0,7,150,0.05,0.05,35,0.0,0,Ground water,Single,17240586646336196107,1,11.89212295,11.89212295,0.0,11.89212295,11.89212295,0.0,6.405393853
MCB,700,90,68.9,1.8,5.7,2.6,0.120464441,21.0,0.313,0.062,0.032,678.1,0.191,2.0,IBU,1454,10.0,7,150,0.05,0.05,35,0.0,0,Ground water,Single,13502903946945625167,1,16.23847908,16.23847908,0.0,16.23847908,16.23847908,0.0,9.188076046
AMCB,700,90,71.4,1.6,5.1,2.5,0.106442577,19.4,0.269,0.054,0.03,950.2,0.42,1.0,IBU,1440,1.0,7,150,0.05,0.05,15,0.0,0,Ground water,Single,15326704995964888575,1,19.41590749,19.41590749,0.0,19.41590749,19.41590749,0.0,0.029204626
AMCB,700,90,71.4,1.6,5.1,2.5,0.106442577,19.4,0.269,0.054,0.03,950.2,0.42,1.0,IBU,1441,3.0,7,150,0.05,0.05,15,0.0,0,Ground water,Single,6263373633398562268,1,48.10068417,48.10068417,0.0,48.10068417,48.10068417,0.0,0.594965791
AMCB,700,90,71.4,1.6,5.1,2.5,0.106442577,19.4,0.269,0.054,0.03,950.2,0.42,1.0,IBU,1442,5.0,7,150,0.05,0.05,15,0.0,0,Ground water,Single,15656187769971727515,1,65.5023835,65.5023835,0.0,65.5023835,65.5023835,0.0,1.724880825
AMCB,700,90,71.4,1.6,5.1,2.5,0.106442577,19.4,0.269,0.054,0.03,950.2,0.42,1.0,IBU,1443,7.0,7,150,0.05,0.05,15,0.0,0,Ground water,Single,11971345250686531537,1,81.90482149,81.90482149,0.0,81.90482149,81.90482149,0.0,2.904758926
AMCB,700,90,71.4,1.6,5.1,2.5,0.106442577,19.4,0.269,0.054,0.03,950.2,0.42,1.0,IBU,1444,10.0,7,150,0.05,0.05,15,0.0,0,Ground water,Single,13447245047022571407,1,96.35233809,96.35233809,0.0,96.35233809,96.35233809,0.0,5.182383096
AMCB,700,90,71.4,1.6,5.1,2.5,0.106442577,19.4,0.269,0.054,0.03,950.2,0.42,1.0,IBU,1445,1.0,7,150,0.05,0.05,15,0.0,0,Ground water,Single,11502051642537447096,1,19.33232961,19.33232961,0.0,19.33232961,19.33232961,0.0,0.033383519
AMCB,700,90,71.4,1.6,5.1,2.5,0.106442577,19.4,0.269,0.054,0.03,950.2,0.42,1.0,IBU,1446,3.0,7,150,0.05,0.05,15,0.0,0,Ground water,Single,9591994285362170109,1,48.00012109,48.00012109,0.0,48.00012109,48.00012109,0.0,0.599993945
AMCB,700,90,71.4,1.6,5.1,2.5,0.106442577,19.4,0.269,0.054,0.03,950.2,0.42,1.0,IBU,1447,5.0,7,150,0.05,0.05,15,0.0,0,Ground water,Single,15301960229397454996,1,65.42640215,65.42640215,0.0,65.42640215,65.42640215,0.0,1.728679893
AMCB,700,90,71.4,1.6,5.1,2.5,0.106442577,19.4,0.269,0.054,0.03,950.2,0.42,1.0,IBU,1448,7.0,7,150,0.05,0.05,15,0.0,0,Ground water,Single,10095480628131707324,1,71.60230075,71.60230075,0.0,71.60230075,71.60230075,0.0,3.419884962
AMCB,700,90,71.4,1.6,5.1,2.5,0.106442577,19.4,0.269,0.054,0.03,950.2,0.42,1.0,IBU,1449,10.0,7,150,0.05,0.05,15,0.0,0,Ground water,Single,11246765387240227503,1,97.85299401,97.85299401,0.0,97.85299401,97.85299401,0.0,5.1073503
AMCB,700,90,71.4,1.6,5.1,2.5,0.106442577,19.4,0.269,0.054,0.03,950.2,0.42,1.0,IBU,1450,1.0,7,150,0.05,0.05,15,0.0,0,Ground water,Single,21663042305783391,1,19.48302488,19.48302488,0.0,19.48302488,19.48302488,0.0,0.025848756
AMCB,700,90,71.4,1.6,5.1,2.5,0.106442577,19.4,0.269,0.054,0.03,950.2,0.42,1.0,IBU,1451,3.0,7,150,0.05,0.05,15,0.0,0,Ground water,Single,5476090641586445271,1,47.95678621,47.95678621,0.0,47.95678621,47.95678621,0.0,0.602160689
AMCB,700,90,71.4,1.6,5.1,2.5,0.106442577,19.4,0.269,0.054,0.03,950.2,0.42,1.0,IBU,1452,5.0,7,150,0.05,0.05,15,0.0,0,Ground water,Single,16044322656900964210,1,65.99160427,65.99160427,0.0,65.99160427,65.99160427,0.0,1.700419786
AMCB,700,90,71.4,1.6,5.1,2.5,0.106442577,19.4,0.269,0.054,0.03,950.2,0.42,1.0,IBU,1453,7.0,7,150,0.05,0.05,15,0.0,0,Ground water,Single,6626193490020143849,1,76.17312963,76.17312963,0.0,76.17312963,76.17312963,0.0,3.191343519
AMCB,700,90,71.4,1.6,5.1,2.5,0.106442577,19.4,0.269,0.054,0.03,950.2,0.42,1.0,IBU,1454,10.0,7,150,0.05,0.05,15,0.0,0,Ground water,Single,7223928982610386437,1,95.8938909,95.8938909,0.0,95.8938909,95.8938909,0.0,5.205305455
AMCB,700,90,71.4,1.6,5.1,2.5,0.106442577,19.4,0.269,0.054,0.03,950.2,0.42,1.0,IBU,1440,1.0,7,150,0.05,0.05,25,0.0,0,Ground water,Single,5416937588040697047,1,19.89471432,19.89471432,0.0,19.89471432,19.89471432,0.0,0.005264284
AMCB,700,90,71.4,1.6,5.1,2.5,0.106442577,19.4,0.269,0.054,0.03,950.2,0.42,1.0,IBU,1441,3.0,7,150,0.05,0.05,25,0.0,0,Ground water,Single,10872664682788582276,1,48.63196432,48.63196432,0.0,48.63196432,48.63196432,0.0,0.568401784
AMCB,700,90,71.4,1.6,5.1,2.5,0.106442577,19.4,0.269,0.054,0.03,950.2,0.42,1.0,IBU,1442,5.0,7,150,0.05,0.05,25,0.0,0,Ground water,Single,17733708730359010483,1,69.23472926,69.23472926,0.0,69.23472926,69.23472926,0.0,1.538263537
AMCB,700,90,71.4,1.6,5.1,2.5,0.106442577,19.4,0.269,0.054,0.03,950.2,0.42,1.0,IBU,1443,7.0,7,150,0.05,0.05,25,0.0,0,Ground water,Single,2870718948475246841,1,87.27229207,87.27229207,0.0,87.27229207,87.27229207,0.0,2.636385396
AMCB,700,90,71.4,1.6,5.1,2.5,0.106442577,19.4,0.269,0.054,0.03,950.2,0.42,1.0,IBU,1444,10.0,7,150,0.05,0.05,25,0.0,0,Ground water,Single,6957204742701140519,1,99.51006075,99.51006075,0.0,99.51006075,99.51006075,0.0,5.024496963
AMCB,700,90,71.4,1.6,5.1,2.5,0.106442577,19.4,0.269,0.054,0.03,950.2,0.42,1.0,IBU,1445,1.0,7,150,0.05,0.05,25,0.0,0,Ground water,Single,7757649415160392368,1,20.0,20.0,0.0,20.0,20.0,0.0,0.0
AMCB,700,90,71.4,1.6,5.1,2.5,0.106442577,19.4,0.269,0.054,0.03,950.2,0.42,1.0,IBU,1446,3.0,7,150,0.05,0.05,25,0.0,0,Ground water,Single,7160425035341295589,1,49.64386769,49.64386769,0.0,49.64386769,49.64386769,0.0,0.517806616
AMCB,700,90,71.4,1.6,5.1,2.5,0.106442577,19.4,0.269,0.054,0.03,950.2,0.42,1.0,IBU,1447,5.0,7,150,0.05,0.05,25,0.0,0,Ground water,Single,13008548751510191596,1,67.37306505,67.37306505,0.0,67.37306505,67.37306505,0.0,1.631346748
AMCB,700,90,71.4,1.6,5.1,2.5,0.106442577,19.4,0.269,0.054,0.03,950.2,0.42,1.0,IBU,1448,7.0,7,150,0.05,0.05,25,0.0,0,Ground water,Single,1215250801037100964,1,84.16060869,84.16060869,0.0,84.16060869,84.16060869,0.0,2.791969565
AMCB,700,90,71.4,1.6,5.1,2.5,0.106442577,19.4,0.269,0.054,0.03,950.2,0.42,1.0,IBU,1449,10.0,7,150,0.05,0.05,25,0.0,0,Ground water,Single,16509248199414197255,1,95.47365234,95.47365234,0.0,95.47365234,95.47365234,0.0,5.226317383
AMCB,700,90,71.4,1.6,5.1,2.5,0.106442577,19.4,0.269,0.054,0.03,950.2,0.42,1.0,IBU,1450,1.0,7,150,0.05,0.05,25,0.0,0,Ground water,Single,6536290938282073975,1,19.83660619,19.83660619,0.0,19.83660619,19.83660619,0.0,0.008169691
AMCB,700,90,71.4,1.6,5.1,2.5,0.106442577,19.4,0.269,0.054,0.03,950.2,0.42,1.0,IBU,1451,3.0,7,150,0.05,0.05,25,0.0,0,Ground water,Single,1004080232524795647,1,49.82836384,49.82836384,0.0,49.82836384,49.82836384,0.0,0.508581808
AMCB,700,90,71.4,1.6,5.1,2.5,0.106442577,19.4,0.269,0.054,0.03,950.2,0.42,1.0,IBU,1452,5.0,7,150,0.05,0.05,25,0.0,0,Ground water,Single,4574388838173876122,1,67.18646996,67.18646996,0.0,67.18646996,67.18646996,0.0,1.640676502
AMCB,700,90,71.4,1.6,5.1,2.5,0.106442577,19.4,0.269,0.054,0.03,950.2,0.42,1.0,IBU,1453,7.0,7,150,0.05,0.05,25,0.0,0,Ground water,Single,15429002766855510145,1,78.58598155,78.58598155,0.0,78.58598155,78.58598155,0.0,3.070700922
AMCB,700,90,71.4,1.6,5.1,2.5,0.106442577,19.4,0.269,0.054,0.03,950.2,0.42,1.0,IBU,1454,10.0,7,150,0.05,0.05,25,0.0,0,Ground water,Single,17540682116660840541,1,90.719401,90.719401,0.0,90.719401,90.719401,0.0,5.46402995
AMCB,700,90,71.4,1.6,5.1,2.5,0.106442577,19.4,0.269,0.054,0.03,950.2,0.42,1.0,IBU,1440,1.0,7,150,0.05,0.05,35,0.0,0,Ground water,Single,2288984687875381655,1,19.95246725,19.95246725,0.0,19.95246725,19.95246725,0.0,0.002376637
AMCB,700,90,71.4,1.6,5.1,2.5,0.106442577,19.4,0.269,0.054,0.03,950.2,0.42,1.0,IBU,1441,3.0,7,150,0.05,0.05,35,0.0,0,Ground water,Single,6018886123328251204,1,50.82752023,50.82752023,0.0,50.82752023,50.82752023,0.0,0.458623988
AMCB,700,90,71.4,1.6,5.1,2.5,0.106442577,19.4,0.269,0.054,0.03,950.2,0.42,1.0,IBU,1442,5.0,7,150,0.05,0.05,35,0.0,0,Ground water,Single,9630602491408957811,1,69.69692224,69.69692224,0.0,69.69692224,69.69692224,0.0,1.515153888
AMCB,700,90,71.4,1.6,5.1,2.5,0.106442577,19.4,0.269,0.054,0.03,950.2,0.42,1.0,IBU,1443,7.0,7,150,0.05,0.05,35,0.0,0,Ground water,Single,12670958450097869881,1,85.46103453,85.46103453,0.0,85.46103453,85.46103453,0.0,2.726948273
AMCB,700,90,71.4,1.6,5.1,2.5,0.106442577,19.4,0.269,0.054,0.03,950.2,0.42,1.0,IBU,1444,10.0,7,150,0.05,0.05,35,0.0,0,Ground water,Single,18008818454929617895,1,103.5785586,103.5785586,0.0,103.5785586,103.5785586,0.0,4.82107207
AMCB,700,90,71.4,1.6,5.1,2.5,0.106442577,19.4,0.269,0.054,0.03,950.2,0.42,1.0,IBU,1445,1.0,7,150,0.05,0.05,35,0.0,0,Ground water,Single,15555484437267679088,1,19.929379,19.929379,0.0,19.929379,19.929379,0.0,0.00353105
