Repository: Rattandeep0500/Adaptive-drst

<svg width="900" height="220" viewBox="0 0 900 220" xmlns="http://www.w3.org/2000/svg" role="img" aria-label="Adaptive-DRST animated hero banner">
  <defs>
    <linearGradient id="bgGrad" x1="0" y1="0" x2="1" y2="1">
      <stop offset="0%" stop-color="#05070d"/>
      <stop offset="100%" stop-color="#0d1424"/>
    </linearGradient>
    <linearGradient id="titleGrad" x1="0" y1="0" x2="1" y2="0">
      <stop offset="0%" stop-color="#22d3ee"/>
      <stop offset="55%" stop-color="#a78bfa"/>
      <stop offset="100%" stop-color="#34d399"/>
    </linearGradient>
  </defs>
  <rect width="900" height="220" rx="14" fill="url(#bgGrad)"/>

File: results/water/biochar_ec/biochar_ec_unique_conditions.csv (part 9 of 9)
Adsorbent,Pyrolysis temperature ,Pyrolysis time,C,H,O,N,(O+N)/C,Ash,H/C,O/C,N/C,Surface area,Pore volume,Average pore size,Pollutant,Adsorption time,Initial concentration,Solution pH,RPM,Volume,Adsorbent dosage,Adsorption temperature,Ion concentration,Humic acid,Wastewater type,Adsorption type,_condition_signature,n_replicates,Capacity,capacity_mean,capacity_std,capacity_min,capacity_max,capacity_spread,Final concentration
AMCB,700,90,71.4,1.6,5.1,2.5,0.106442577,19.4,0.269,0.054,0.03,950.2,0.42,1.0,IBU,1446,3.0,7,150,0.05,0.05,35,0.0,0,Ground water,Single,18276777132560963109,1,50.60587297,50.60587297,0.0,50.60587297,50.60587297,0.0,0.469706351
AMCB,700,90,71.4,1.6,5.1,2.5,0.106442577,19.4,0.269,0.054,0.03,950.2,0.42,1.0,IBU,1447,5.0,7,150,0.05,0.05,35,0.0,0,Ground water,Single,2708808185253147564,1,67.41271065,67.41271065,0.0,67.41271065,67.41271065,0.0,1.629364467
AMCB,700,90,71.4,1.6,5.1,2.5,0.106442577,19.4,0.269,0.054,0.03,950.2,0.42,1.0,IBU,1448,7.0,7,150,0.05,0.05,35,0.0,0,Ground water,Single,13020775319250142948,1,80.93630144,80.93630144,0.0,80.93630144,80.93630144,0.0,2.953184928
AMCB,700,90,71.4,1.6,5.1,2.5,0.106442577,19.4,0.269,0.054,0.03,950.2,0.42,1.0,IBU,1449,10.0,7,150,0.05,0.05,35,0.0,0,Ground water,Single,14996048334728548551,1,101.083146,101.083146,0.0,101.083146,101.083146,0.0,4.945842701
AMCB,700,90,71.4,1.6,5.1,2.5,0.106442577,19.4,0.269,0.054,0.03,950.2,0.42,1.0,IBU,1450,1.0,7,150,0.05,0.05,35,0.0,0,Ground water,Single,16479882799802070071,1,20.0,20.0,0.0,20.0,20.0,0.0,0.0
AMCB,700,90,71.4,1.6,5.1,2.5,0.106442577,19.4,0.269,0.054,0.03,950.2,0.42,1.0,IBU,1451,3.0,7,150,0.05,0.05,35,0.0,0,Ground water,Single,3661506406695586623,1,51.15141779,51.15141779,0.0,51.15141779,51.15141779,0.0,0.442429111
AMCB,700,90,71.4,1.6,5.1,2.5,0.106442577,19.4,0.269,0.054,0.03,950.2,0.42,1.0,IBU,1452,5.0,7,150,0.05,0.05,35,0.0,0,Ground water,Single,5389074033231998554,1,68.08262528,68.08262528,0.0,68.08262528,68.08262528,0.0,1.595868736
AMCB,700,90,71.4,1.6,5.1,2.5,0.106442577,19.4,0.269,0.054,0.03,950.2,0.42,1.0,IBU,1453,7.0,7,150,0.05,0.05,35,0.0,0,Ground water,Single,2649861701642323137,1,82.09281317,82.09281317,0.0,82.09281317,82.09281317,0.0,2.895359341
AMCB,700,90,71.4,1.6,5.1,2.5,0.106442577,19.4,0.269,0.054,0.03,950.2,0.42,1.0,IBU,1454,10.0,7,150,0.05,0.05,35,0.0,0,Ground water,Single,16808907155016778013,1,103.3970009,103.3970009,0.0,103.3970009,103.3970009,0.0,4.830149953
CB,700,90,85.7,1.8,3.2,3.7,0.080513419,5.6,0.252,0.028,0.037,9.4,0.011,4.9,IBU,1440,1.0,7,150,0.05,0.05,15,0.0,0,Lake water,Single,16938332226108115672,3,-0.068613039,-0.05959280766666667,0.03702650841078889,-0.09127577,-0.018889614,0.07238615600000001,1.003430652
CB,700,90,85.7,1.8,3.2,3.7,0.080513419,5.6,0.252,0.028,0.037,9.4,0.011,4.9,IBU,1440,3.0,7,150,0.05,0.05,15,0.0,0,Lake water,Single,6965201756653657737,3,2.943631564,2.9644464559999997,0.08078756768430745,2.896103116,3.053604688,0.15750157200000015,2.852818422
CB,700,90,85.7,1.8,3.2,3.7,0.080513419,5.6,0.252,0.028,0.037,9.4,0.011,4.9,IBU,1440,5.0,7,150,0.05,0.05,15,0.0,0,Lake water,Single,6533244449914575515,3,6.577519116,6.524537939999999,0.12953473467304943,6.376911091,6.619183613,0.2422725219999995,4.671124044
CB,700,90,85.7,1.8,3.2,3.7,0.080513419,5.6,0.252,0.028,0.037,9.4,0.011,4.9,IBU,1440,7.0,7,150,0.05,0.05,15,0.0,0,Lake water,Single,7175254655374090038,3,10.23804279,10.194193996666668,0.08230673701169533,10.09924658,10.24529262,0.14604603999999988,6.488097861
CB,700,90,85.7,1.8,3.2,3.7,0.080513419,5.6,0.252,0.028,0.037,9.4,0.011,4.9,IBU,1440,10.0,7,150,0.05,0.05,15,0.0,0,Lake water,Single,16983837190254317110,3,13.59765442,13.598540953333332,0.16388001844758782,13.435106,13.76286244,0.3277564399999999,9.320117279
CB,700,90,85.7,1.8,3.2,3.7,0.080513419,5.6,0.252,0.028,0.037,9.4,0.011,4.9,IBU,1440,1.0,7,150,0.05,0.05,25,0.0,0,Lake water,Single,17977216868133035984,3,0.387998125,0.3761367076666667,0.024394260075325813,0.348079996,0.392332002,0.04425200600000001,0.980600094
CB,700,90,85.7,1.8,3.2,3.7,0.080513419,5.6,0.252,0.028,0.037,9.4,0.011,4.9,IBU,1440,3.0,7,150,0.05,0.05,25,0.0,0,Lake water,Single,444607345130435793,3,3.344174701,3.3457928953333336,0.06804267952204762,3.278573746,3.414630239,0.1360564929999999,2.832791265
CB,700,90,85.7,1.8,3.2,3.7,0.080513419,5.6,0.252,0.028,0.037,9.4,0.011,4.9,IBU,1440,7.0,7,150,0.05,0.05,25,0.0,0,Lake water,Single,16066104544994962222,3,10.46171408,10.50793676,0.19104613566880393,10.34424279,10.71785341,0.3736106200000009,6.476914296
CB,700,90,85.7,1.8,3.2,3.7,0.080513419,5.6,0.252,0.028,0.037,9.4,0.011,4.9,IBU,1440,10.0,7,150,0.05,0.05,25,0.0,0,Lake water,Single,18191028603544593454,3,14.01472397,14.075892246666667,0.5640823981571426,13.54488687,14.6680659,1.123179030000001,9.299263802
CB,700,90,85.7,1.8,3.2,3.7,0.080513419,5.6,0.252,0.028,0.037,9.4,0.011,4.9,IBU,1440,1.0,7,150,0.05,0.05,35,0.0,0,Lake water,Single,14017646238512971536,3,0.68981539,0.6687361396666667,0.04933207204763118,0.612366369,0.70402666,0.09166029100000006,0.965509231
CB,700,90,85.7,1.8,3.2,3.7,0.080513419,5.6,0.252,0.028,0.037,9.4,0.011,4.9,IBU,1440,3.0,7,150,0.05,0.05,35,0.0,0,Lake water,Single,8308049933844639761,3,3.679068817,3.6416233743333337,0.07625646422248233,3.553883065,3.691918241,0.13803517600000026,2.816046559
CB,700,90,85.7,1.8,3.2,3.7,0.080513419,5.6,0.252,0.028,0.037,9.4,0.011,4.9,IBU,1440,5.0,7,150,0.05,0.05,35,0.0,0,Lake water,Single,17384553156265223587,3,8.137530491,8.139594623666667,0.06248226735177536,8.078169999,8.203083381,0.1249133820000008,4.593123475
CB,700,90,85.7,1.8,3.2,3.7,0.080513419,5.6,0.252,0.028,0.037,9.4,0.011,4.9,IBU,1440,7.0,7,150,0.05,0.05,35,0.0,0,Lake water,Single,11739223762681930990,3,11.28088087,11.303719843333335,0.11743856352378998,11.19937836,11.4309003,0.2315219399999986,6.435955956
CB,700,90,85.7,1.8,3.2,3.7,0.080513419,5.6,0.252,0.028,0.037,9.4,0.011,4.9,IBU,1440,10.0,7,150,0.05,0.05,35,0.0,0,Lake water,Single,7507108714903484910,3,15.55296182,15.596119003333333,0.22344671644840944,15.39739887,15.83799632,0.4405974500000003,9.222351909
MCB,700,90,68.9,1.8,5.7,2.6,0.120464441,21.0,0.313,0.062,0.032,678.1,0.191,2.0,IBU,1440,1.0,7,150,0.05,0.05,15,0.0,0,Lake water,Single,3825282184374800422,1,0.194920312,0.194920312,0.0,0.194920312,0.194920312,0.0,0.990253984
MCB,700,90,68.9,1.8,5.7,2.6,0.120464441,21.0,0.313,0.062,0.032,678.1,0.191,2.0,IBU,1441,3.0,7,150,0.05,0.05,15,0.0,0,Lake water,Single,11271187065598021193,1,3.187209857,3.187209857,0.0,3.187209857,3.187209857,0.0,2.840639507
MCB,700,90,68.9,1.8,5.7,2.6,0.120464441,21.0,0.313,0.062,0.032,678.1,0.191,2.0,IBU,1442,5.0,7,150,0.05,0.05,15,0.0,0,Lake water,Single,14654360985139486414,1,7.016242024,7.016242024,0.0,7.016242024,7.016242024,0.0,4.649187899
MCB,700,90,68.9,1.8,5.7,2.6,0.120464441,21.0,0.313,0.062,0.032,678.1,0.191,2.0,IBU,1443,7.0,7,150,0.05,0.05,15,0.0,0,Lake water,Single,5553631421604866212,1,10.13072927,10.13072927,0.0,10.13072927,10.13072927,0.0,6.493463537
MCB,700,90,68.9,1.8,5.7,2.6,0.120464441,21.0,0.313,0.062,0.032,678.1,0.191,2.0,IBU,1444,10.0,7,150,0.05,0.05,15,0.0,0,Lake water,Single,15824271465264248278,1,14.07544631,14.07544631,0.0,14.07544631,14.07544631,0.0,9.296227685
MCB,700,90,68.9,1.8,5.7,2.6,0.120464441,21.0,0.313,0.062,0.032,678.1,0.191,2.0,IBU,1445,1.0,7,150,0.05,0.05,15,0.0,0,Lake water,Single,16002497293951558241,1,0.195216714,0.195216714,0.0,0.195216714,0.195216714,0.0,0.990239164
MCB,700,90,68.9,1.8,5.7,2.6,0.120464441,21.0,0.313,0.062,0.032,678.1,0.191,2.0,IBU,1446,3.0,7,150,0.05,0.05,15,0.0,0,Lake water,Single,3411004748564776420,1,3.154317254,3.154317254,0.0,3.154317254,3.154317254,0.0,2.842284137
MCB,700,90,68.9,1.8,5.7,2.6,0.120464441,21.0,0.313,0.062,0.032,678.1,0.191,2.0,IBU,1447,5.0,7,150,0.05,0.05,15,0.0,0,Lake water,Single,16231848065565885249,1,7.024685474,7.024685474,0.0,7.024685474,7.024685474,0.0,4.648765726
MCB,700,90,68.9,1.8,5.7,2.6,0.120464441,21.0,0.313,0.062,0.032,678.1,0.191,2.0,IBU,1448,7.0,7,150,0.05,0.05,15,0.0,0,Lake water,Single,16777781592095503373,1,10.31234354,10.31234354,0.0,10.31234354,10.31234354,0.0,6.484382823
MCB,700,90,68.9,1.8,5.7,2.6,0.120464441,21.0,0.313,0.062,0.032,678.1,0.191,2.0,IBU,1449,10.0,7,150,0.05,0.05,15,0.0,0,Lake water,Single,9594760728869441334,1,14.17726437,14.17726437,0.0,14.17726437,14.17726437,0.0,9.291136781
MCB,700,90,68.9,1.8,5.7,2.6,0.120464441,21.0,0.313,0.062,0.032,678.1,0.191,2.0,IBU,1450,1.0,7,150,0.05,0.05,15,0.0,0,Lake water,Single,15042433285936276678,1,0.197203408,0.197203408,0.0,0.197203408,0.197203408,0.0,0.99013983
MCB,700,90,68.9,1.8,5.7,2.6,0.120464441,21.0,0.313,0.062,0.032,678.1,0.191,2.0,IBU,1451,3.0,7,150,0.05,0.05,15,0.0,0,Lake water,Single,13619735865802207714,1,3.209760435,3.209760435,0.0,3.209760435,3.209760435,0.0,2.839511978
MCB,700,90,68.9,1.8,5.7,2.6,0.120464441,21.0,0.313,0.062,0.032,678.1,0.191,2.0,IBU,1452,5.0,7,150,0.05,0.05,15,0.0,0,Lake water,Single,7347658609669238027,1,7.045113173,7.045113173,0.0,7.045113173,7.045113173,0.0,4.647744341
MCB,700,90,68.9,1.8,5.7,2.6,0.120464441,21.0,0.313,0.062,0.032,678.1,0.191,2.0,IBU,1453,7.0,7,150,0.05,0.05,15,0.0,0,Lake water,Single,15135330900954528476,1,11.1431421,11.1431421,0.0,11.1431421,11.1431421,0.0,6.442842895
MCB,700,90,68.9,1.8,5.7,2.6,0.120464441,21.0,0.313,0.062,0.032,678.1,0.191,2.0,IBU,1454,10.0,7,150,0.05,0.05,15,0.0,0,Lake water,Single,1288203274122541784,1,13.97192193,13.97192193,0.0,13.97192193,13.97192193,0.0,9.301403904
MCB,700,90,68.9,1.8,5.7,2.6,0.120464441,21.0,0.313,0.062,0.032,678.1,0.191,2.0,IBU,1440,1.0,7,150,0.05,0.05,25,0.0,0,Lake water,Single,5173616787622213918,1,0.515747353,0.515747353,0.0,0.515747353,0.515747353,0.0,0.974212632
MCB,700,90,68.9,1.8,5.7,2.6,0.120464441,21.0,0.313,0.062,0.032,678.1,0.191,2.0,IBU,1441,3.0,7,150,0.05,0.05,25,0.0,0,Lake water,Single,13665796460083973393,1,3.901626606,3.901626606,0.0,3.901626606,3.901626606,0.0,2.80491867
MCB,700,90,68.9,1.8,5.7,2.6,0.120464441,21.0,0.313,0.062,0.032,678.1,0.191,2.0,IBU,1442,5.0,7,150,0.05,0.05,25,0.0,0,Lake water,Single,18090062481490488342,1,8.001009369,8.001009369,0.0,8.001009369,8.001009369,0.0,4.599949532
MCB,700,90,68.9,1.8,5.7,2.6,0.120464441,21.0,0.313,0.062,0.032,678.1,0.191,2.0,IBU,1443,7.0,7,150,0.05,0.05,25,0.0,0,Lake water,Single,536823301962413804,1,10.33676866,10.33676866,0.0,10.33676866,10.33676866,0.0,6.483161567
MCB,700,90,68.9,1.8,5.7,2.6,0.120464441,21.0,0.313,0.062,0.032,678.1,0.191,2.0,IBU,1444,10.0,7,150,0.05,0.05,25,0.0,0,Lake water,Single,9799808736612183566,1,14.82828315,14.82828315,0.0,14.82828315,14.82828315,0.0,9.258585842
MCB,700,90,68.9,1.8,5.7,2.6,0.120464441,21.0,0.313,0.062,0.032,678.1,0.191,2.0,IBU,1445,1.0,7,150,0.05,0.05,25,0.0,0,Lake water,Single,1556186754524544729,1,0.507295893,0.507295893,0.0,0.507295893,0.507295893,0.0,0.974635205
MCB,700,90,68.9,1.8,5.7,2.6,0.120464441,21.0,0.313,0.062,0.032,678.1,0.191,2.0,IBU,1446,3.0,7,150,0.05,0.05,25,0.0,0,Lake water,Single,13321375814559557804,1,3.913114183,3.913114183,0.0,3.913114183,3.913114183,0.0,2.804344291
MCB,700,90,68.9,1.8,5.7,2.6,0.120464441,21.0,0.313,0.062,0.032,678.1,0.191,2.0,IBU,1447,5.0,7,150,0.05,0.05,25,0.0,0,Lake water,Single,4897001784181599097,1,7.936658108,7.936658108,0.0,7.936658108,7.936658108,0.0,4.603167095
MCB,700,90,68.9,1.8,5.7,2.6,0.120464441,21.0,0.313,0.062,0.032,678.1,0.191,2.0,IBU,1448,7.0,7,150,0.05,0.05,25,0.0,0,Lake water,Single,9909382999312167477,1,11.17021081,11.17021081,0.0,11.17021081,11.17021081,0.0,6.44148946
MCB,700,90,68.9,1.8,5.7,2.6,0.120464441,21.0,0.313,0.062,0.032,678.1,0.191,2.0,IBU,1449,10.0,7,150,0.05,0.05,25,0.0,0,Lake water,Single,7883242795825421102,1,14.34597314,14.34597314,0.0,14.34597314,14.34597314,0.0,9.282701343
MCB,700,90,68.9,1.8,5.7,2.6,0.120464441,21.0,0.313,0.062,0.032,678.1,0.191,2.0,IBU,1450,1.0,7,150,0.05,0.05,25,0.0,0,Lake water,Single,13123095831943736062,1,0.567641722,0.567641722,0.0,0.567641722,0.567641722,0.0,0.971617914
MCB,700,90,68.9,1.8,5.7,2.6,0.120464441,21.0,0.313,0.062,0.032,678.1,0.191,2.0,IBU,1451,3.0,7,150,0.05,0.05,25,0.0,0,Lake water,Single,7898402698807786650,1,3.895826741,3.895826741,0.0,3.895826741,3.895826741,0.0,2.805208663
MCB,700,90,68.9,1.8,5.7,2.6,0.120464441,21.0,0.313,0.062,0.032,678.1,0.191,2.0,IBU,1452,5.0,7,150,0.05,0.05,25,0.0,0,Lake water,Single,6287178923231251155,1,8.049611273,8.049611273,0.0,8.049611273,8.049611273,0.0,4.597519436
MCB,700,90,68.9,1.8,5.7,2.6,0.120464441,21.0,0.313,0.062,0.032,678.1,0.191,2.0,IBU,1453,7.0,7,150,0.05,0.05,25,0.0,0,Lake water,Single,5082441950943365012,1,11.14137971,11.14137971,0.0,11.14137971,11.14137971,0.0,6.442931014
MCB,700,90,68.9,1.8,5.7,2.6,0.120464441,21.0,0.313,0.062,0.032,678.1,0.191,2.0,IBU,1454,10.0,7,150,0.05,0.05,25,0.0,0,Lake water,Single,179340578251984848,1,14.57548436,14.57548436,0.0,14.57548436,14.57548436,0.0,9.271225782
MCB,700,90,68.9,1.8,5.7,2.6,0.120464441,21.0,0.313,0.062,0.032,678.1,0.191,2.0,IBU,1440,1.0,7,150,0.05,0.05,35,0.0,0,Lake water,Single,10138799616507209566,1,0.868089129,0.868089129,0.0,0.868089129,0.868089129,0.0,0.956595544
MCB,700,90,68.9,1.8,5.7,2.6,0.120464441,21.0,0.313,0.062,0.032,678.1,0.191,2.0,IBU,1441,3.0,7,150,0.05,0.05,35,0.0,0,Lake water,Single,18084832500324239825,1,4.195801507,4.195801507,0.0,4.195801507,4.195801507,0.0,2.790209925
MCB,700,90,68.9,1.8,5.7,2.6,0.120464441,21.0,0.313,0.062,0.032,678.1,0.191,2.0,IBU,1442,5.0,7,150,0.05,0.05,35,0.0,0,Lake water,Single,17981781917041824214,1,8.451412115,8.451412115,0.0,8.451412115,8.451412115,0.0,4.577429394
MCB,700,90,68.9,1.8,5.7,2.6,0.120464441,21.0,0.313,0.062,0.032,678.1,0.191,2.0,IBU,1443,7.0,7,150,0.05,0.05,35,0.0,0,Lake water,Single,16010746774916559788,1,11.9138672,11.9138672,0.0,11.9138672,11.9138672,0.0,6.40430664
MCB,700,90,68.9,1.8,5.7,2.6,0.120464441,21.0,0.313,0.062,0.032,678.1,0.191,2.0,IBU,1444,10.0,7,150,0.05,0.05,35,0.0,0,Lake water,Single,7173516202336137934,1,16.02200584,16.02200584,0.0,16.02200584,16.02200584,0.0,9.198899708
MCB,700,90,68.9,1.8,5.7,2.6,0.120464441,21.0,0.313,0.062,0.032,678.1,0.191,2.0,IBU,1445,1.0,7,150,0.05,0.05,35,0.0,0,Lake water,Single,3610423474978396313,1,0.756970452,0.756970452,0.0,0.756970452,0.756970452,0.0,0.962151477
MCB,700,90,68.9,1.8,5.7,2.6,0.120464441,21.0,0.313,0.062,0.032,678.1,0.191,2.0,IBU,1446,3.0,7,150,0.05,0.05,35,0.0,0,Lake water,Single,6656132308774143980,1,4.233829072,4.233829072,0.0,4.233829072,4.233829072,0.0,2.788308546
MCB,700,90,68.9,1.8,5.7,2.6,0.120464441,21.0,0.313,0.062,0.032,678.1,0.191,2.0,IBU,1447,5.0,7,150,0.05,0.05,35,0.0,0,Lake water,Single,17556645753999555257,1,8.764556739,8.764556739,0.0,8.764556739,8.764556739,0.0,4.561772163
MCB,700,90,68.9,1.8,5.7,2.6,0.120464441,21.0,0.313,0.062,0.032,678.1,0.191,2.0,IBU,1448,7.0,7,150,0.05,0.05,35,0.0,0,Lake water,Single,10025690242954060533,1,11.94164888,11.94164888,0.0,11.94164888,11.94164888,0.0,6.402917556
MCB,700,90,68.9,1.8,5.7,2.6,0.120464441,21.0,0.313,0.062,0.032,678.1,0.191,2.0,IBU,1449,10.0,7,150,0.05,0.05,35,0.0,0,Lake water,Single,9827919334788379886,1,16.14072683,16.14072683,0.0,16.14072683,16.14072683,0.0,9.192963659
MCB,700,90,68.9,1.8,5.7,2.6,0.120464441,21.0,0.313,0.062,0.032,678.1,0.191,2.0,IBU,1450,1.0,7,150,0.05,0.05,35,0.0,0,Lake water,Single,3423130241474166334,1,0.971597486,0.971597486,0.0,0.971597486,0.971597486,0.0,0.951420126
MCB,700,90,68.9,1.8,5.7,2.6,0.120464441,21.0,0.313,0.062,0.032,678.1,0.191,2.0,IBU,1451,3.0,7,150,0.05,0.05,35,0.0,0,Lake water,Single,14460798447028215898,1,4.273675103,4.273675103,0.0,4.273675103,4.273675103,0.0,2.786316245
MCB,700,90,68.9,1.8,5.7,2.6,0.120464441,21.0,0.313,0.062,0.032,678.1,0.191,2.0,IBU,1452,5.0,7,150,0.05,0.05,35,0.0,0,Lake water,Single,6158590622828355347,1,8.627250552,8.627250552,0.0,8.627250552,8.627250552,0.0,4.568637472
MCB,700,90,68.9,1.8,5.7,2.6,0.120464441,21.0,0.313,0.062,0.032,678.1,0.191,2.0,IBU,1453,7.0,7,150,0.05,0.05,35,0.0,0,Lake water,Single,10689374279468405844,1,11.88985064,11.88985064,0.0,11.88985064,11.88985064,0.0,6.405507468
MCB,700,90,68.9,1.8,5.7,2.6,0.120464441,21.0,0.313,0.062,0.032,678.1,0.191,2.0,IBU,1454,10.0,7,150,0.05,0.05,35,0.0,0,Lake water,Single,15231598384945008400,1,16.63889034,16.63889034,0.0,16.63889034,16.63889034,0.0,9.168055483
AMCB,700,90,71.4,1.6,5.1,2.5,0.106442577,19.4,0.269,0.054,0.03,950.2,0.42,1.0,IBU,1440,1.0,7,150,0.05,0.05,15,0.0,0,Lake water,Single,15628168925692332384,1,17.30782141,17.30782141,0.0,17.30782141,17.30782141,0.0,0.13460893
AMCB,700,90,71.4,1.6,5.1,2.5,0.106442577,19.4,0.269,0.054,0.03,950.2,0.42,1.0,IBU,1441,3.0,7,150,0.05,0.05,15,0.0,0,Lake water,Single,2206398365798600355,1,39.15753762,39.15753762,0.0,39.15753762,39.15753762,0.0,1.042123119
AMCB,700,90,71.4,1.6,5.1,2.5,0.106442577,19.4,0.269,0.054,0.03,950.2,0.42,1.0,IBU,1442,5.0,7,150,0.05,0.05,15,0.0,0,Lake water,Single,3186179037262043716,1,53.48944369,53.48944369,0.0,53.48944369,53.48944369,0.0,2.325527816
AMCB,700,90,71.4,1.6,5.1,2.5,0.106442577,19.4,0.269,0.054,0.03,950.2,0.42,1.0,IBU,1443,7.0,7,150,0.05,0.05,15,0.0,0,Lake water,Single,18167099725254788514,1,67.96173211,67.96173211,0.0,67.96173211,67.96173211,0.0,3.601913395
AMCB,700,90,71.4,1.6,5.1,2.5,0.106442577,19.4,0.269,0.054,0.03,950.2,0.42,1.0,IBU,1444,10.0,7,150,0.05,0.05,15,0.0,0,Lake water,Single,929370640592197456,1,87.79267887,87.79267887,0.0,87.79267887,87.79267887,0.0,5.610366056
AMCB,700,90,71.4,1.6,5.1,2.5,0.106442577,19.4,0.269,0.054,0.03,950.2,0.42,1.0,IBU,1445,1.0,7,150,0.05,0.05,15,0.0,0,Lake water,Single,16750171663552134215,1,18.10888365,18.10888365,0.0,18.10888365,18.10888365,0.0,0.094555818
AMCB,700,90,71.4,1.6,5.1,2.5,0.106442577,19.4,0.269,0.054,0.03,950.2,0.42,1.0,IBU,1446,3.0,7,150,0.05,0.05,15,0.0,0,Lake water,Single,2595060637020033654,1,39.27874998,39.27874998,0.0,39.27874998,39.27874998,0.0,1.036062501
AMCB,700,90,71.4,1.6,5.1,2.5,0.106442577,19.4,0.269,0.054,0.03,950.2,0.42,1.0,IBU,1447,5.0,7,150,0.05,0.05,15,0.0,0,Lake water,Single,576957810032157515,1,53.62517173,53.62517173,0.0,53.62517173,53.62517173,0.0,2.318741413
AMCB,700,90,71.4,1.6,5.1,2.5,0.106442577,19.4,0.269,0.054,0.03,950.2,0.42,1.0,IBU,1448,7.0,7,150,0.05,0.05,15,0.0,0,Lake water,Single,10172007293263539523,1,67.85301669,67.85301669,0.0,67.85301669,67.85301669,0.0,3.607349165
AMCB,700,90,71.4,1.6,5.1,2.5,0.106442577,19.4,0.269,0.054,0.03,950.2,0.42,1.0,IBU,1449,10.0,7,150,0.05,0.05,15,0.0,0,Lake water,Single,17475736414276499376,1,88.0183609,88.0183609,0.0,88.0183609,88.0183609,0.0,5.599081955
AMCB,700,90,71.4,1.6,5.1,2.5,0.106442577,19.4,0.269,0.054,0.03,950.2,0.42,1.0,IBU,1450,1.0,7,150,0.05,0.05,15,0.0,0,Lake water,Single,11879926100308664576,1,17.37202847,17.37202847,0.0,17.37202847,17.37202847,0.0,0.131398576
AMCB,700,90,71.4,1.6,5.1,2.5,0.106442577,19.4,0.269,0.054,0.03,950.2,0.42,1.0,IBU,1451,3.0,7,150,0.05,0.05,15,0.0,0,Lake water,Single,8439597342387524008,1,40.66758525,40.66758525,0.0,40.66758525,40.66758525,0.0,0.966620738
AMCB,700,90,71.4,1.6,5.1,2.5,0.106442577,19.4,0.269,0.054,0.03,950.2,0.42,1.0,IBU,1452,5.0,7,150,0.05,0.05,15,0.0,0,Lake water,Single,16479565402347312129,1,53.57496766,53.57496766,0.0,53.57496766,53.57496766,0.0,2.321251617
AMCB,700,90,71.4,1.6,5.1,2.5,0.106442577,19.4,0.269,0.054,0.03,950.2,0.42,1.0,IBU,1453,7.0,7,150,0.05,0.05,15,0.0,0,Lake water,Single,1177173978187697386,1,67.63037879,67.63037879,0.0,67.63037879,67.63037879,0.0,3.61848106
AMCB,700,90,71.4,1.6,5.1,2.5,0.106442577,19.4,0.269,0.054,0.03,950.2,0.42,1.0,IBU,1454,10.0,7,150,0.05,0.05,15,0.0,0,Lake water,Single,9793559269653105742,1,87.99172478,87.99172478,0.0,87.99172478,87.99172478,0.0,5.600413761
AMCB,700,90,71.4,1.6,5.1,2.5,0.106442577,19.4,0.269,0.054,0.03,950.2,0.42,1.0,IBU,1440,1.0,7,150,0.05,0.05,25,0.0,0,Lake water,Single,2323689733775044776,1,17.56795014,17.56795014,0.0,17.56795014,17.56795014,0.0,0.121602493
AMCB,700,90,71.4,1.6,5.1,2.5,0.106442577,19.4,0.269,0.054,0.03,950.2,0.42,1.0,IBU,1441,3.0,7,150,0.05,0.05,25,0.0,0,Lake water,Single,6749783341304500955,1,39.40399982,39.40399982,0.0,39.40399982,39.40399982,0.0,1.029800009
AMCB,700,90,71.4,1.6,5.1,2.5,0.106442577,19.4,0.269,0.054,0.03,950.2,0.42,1.0,IBU,1442,5.0,7,150,0.05,0.05,25,0.0,0,Lake water,Single,13889508209341995980,1,66.86951506,66.86951506,0.0,66.86951506,66.86951506,0.0,1.656524247
AMCB,700,90,71.4,1.6,5.1,2.5,0.106442577,19.4,0.269,0.054,0.03,950.2,0.42,1.0,IBU,1443,7.0,7,150,0.05,0.05,25,0.0,0,Lake water,Single,14910053830220803034,1,69.86299021,69.86299021,0.0,69.86299021,69.86299021,0.0,3.506850489
AMCB,700,90,71.4,1.6,5.1,2.5,0.106442577,19.4,0.269,0.054,0.03,950.2,0.42,1.0,IBU,1444,10.0,7,150,0.05,0.05,25,0.0,0,Lake water,Single,9705382765169801304,1,91.21306091,91.21306091,0.0,91.21306091,91.21306091,0.0,5.439346954
AMCB,700,90,71.4,1.6,5.1,2.5,0.106442577,19.4,0.269,0.054,0.03,950.2,0.42,1.0,IBU,1445,1.0,7,150,0.05,0.05,25,0.0,0,Lake water,Single,3641806862773358511,1,18.34161523,18.34161523,0.0,18.34161523,18.34161523,0.0,0.082919238
AMCB,700,90,71.4,1.6,5.1,2.5,0.106442577,19.4,0.269,0.054,0.03,950.2,0.42,1.0,IBU,1446,3.0,7,150,0.05,0.05,25,0.0,0,Lake water,Single,13397019665152487406,1,43.20188576,43.20188576,0.0,43.20188576,43.20188576,0.0,0.839905712
AMCB,700,90,71.4,1.6,5.1,2.5,0.106442577,19.4,0.269,0.054,0.03,950.2,0.42,1.0,IBU,1447,5.0,7,150,0.05,0.05,25,0.0,0,Lake water,Single,12443167361822682259,1,57.42823268,57.42823268,0.0,57.42823268,57.42823268,0.0,2.128588366
AMCB,700,90,71.4,1.6,5.1,2.5,0.106442577,19.4,0.269,0.054,0.03,950.2,0.42,1.0,IBU,1448,7.0,7,150,0.05,0.05,25,0.0,0,Lake water,Single,14170457224032731067,1,72.22858997,72.22858997,0.0,72.22858997,72.22858997,0.0,3.388570502
AMCB,700,90,71.4,1.6,5.1,2.5,0.106442577,19.4,0.269,0.054,0.03,950.2,0.42,1.0,IBU,1449,10.0,7,150,0.05,0.05,25,0.0,0,Lake water,Single,15838004617585174392,1,92.06535262,92.06535262,0.0,92.06535262,92.06535262,0.0,5.396732369
AMCB,700,90,71.4,1.6,5.1,2.5,0.106442577,19.4,0.269,0.054,0.03,950.2,0.42,1.0,IBU,1450,1.0,7,150,0.05,0.05,25,0.0,0,Lake water,Single,8367360792300508040,1,17.65314567,17.65314567,0.0,17.65314567,17.65314567,0.0,0.117342717
AMCB,700,90,71.4,1.6,5.1,2.5,0.106442577,19.4,0.269,0.054,0.03,950.2,0.42,1.0,IBU,1451,3.0,7,150,0.05,0.05,25,0.0,0,Lake water,Single,2925648367909055584,1,45.27717986,45.27717986,0.0,45.27717986,45.27717986,0.0,0.736141007
AMCB,700,90,71.4,1.6,5.1,2.5,0.106442577,19.4,0.269,0.054,0.03,950.2,0.42,1.0,IBU,1452,5.0,7,150,0.05,0.05,25,0.0,0,Lake water,Single,10329680592311342265,1,51.79515423,51.79515423,0.0,51.79515423,51.79515423,0.0,2.410242289
AMCB,700,90,71.4,1.6,5.1,2.5,0.106442577,19.4,0.269,0.054,0.03,950.2,0.42,1.0,IBU,1453,7.0,7,150,0.05,0.05,25,0.0,0,Lake water,Single,18061100012921218034,1,73.73833318,73.73833318,0.0,73.73833318,73.73833318,0.0,3.313083341
AMCB,700,90,71.4,1.6,5.1,2.5,0.106442577,19.4,0.269,0.054,0.03,950.2,0.42,1.0,IBU,1454,10.0,7,150,0.05,0.05,25,0.0,0,Lake water,Single,15886341675011334550,1,88.58415211,88.58415211,0.0,88.58415211,88.58415211,0.0,5.570792394
AMCB,700,90,71.4,1.6,5.1,2.5,0.106442577,19.4,0.269,0.054,0.03,950.2,0.42,1.0,IBU,1440,1.0,7,150,0.05,0.05,35,0.0,0,Lake water,Single,5956810155342918248,1,18.78655457,18.78655457,0.0,18.78655457,18.78655457,0.0,0.060672272
AMCB,700,90,71.4,1.6,5.1,2.5,0.106442577,19.4,0.269,0.054,0.03,950.2,0.42,1.0,IBU,1441,3.0,7,150,0.05,0.05,35,0.0,0,Lake water,Single,11758709497866201499,1,43.35732053,43.35732053,0.0,43.35732053,43.35732053,0.0,0.832133974
AMCB,700,90,71.4,1.6,5.1,2.5,0.106442577,19.4,0.269,0.054,0.03,950.2,0.42,1.0,IBU,1442,5.0,7,150,0.05,0.05,35,0.0,0,Lake water,Single,5045934070433293708,1,58.81354316,58.81354316,0.0,58.81354316,58.81354316,0.0,2.059322842
AMCB,700,90,71.4,1.6,5.1,2.5,0.106442577,19.4,0.269,0.054,0.03,950.2,0.42,1.0,IBU,1443,7.0,7,150,0.05,0.05,35,0.0,0,Lake water,Single,12213156055718829850,1,72.31787103,72.31787103,0.0,72.31787103,72.31787103,0.0,3.384106448
AMCB,700,90,71.4,1.6,5.1,2.5,0.106442577,19.4,0.269,0.054,0.03,950.2,0.42,1.0,IBU,1444,10.0,7,150,0.05,0.05,35,0.0,0,Lake water,Single,4822197759693870872,1,93.48029528,93.48029528,0.0,93.48029528,93.48029528,0.0,5.325985236
AMCB,700,90,71.4,1.6,5.1,2.5,0.106442577,19.4,0.269,0.054,0.03,950.2,0.42,1.0,IBU,1445,1.0,7,150,0.05,0.05,35,0.0,0,Lake water,Single,14527377426712637295,1,18.57987431,18.57987431,0.0,18.57987431,18.57987431,0.0,0.071006285
AMCB,700,90,71.4,1.6,5.1,2.5,0.106442577,19.4,0.269,0.054,0.03,950.2,0.42,1.0,IBU,1446,3.0,7,150,0.05,0.05,35,0.0,0,Lake water,Single,8913128908572063278,1,43.38708889,43.38708889,0.0,43.38708889,43.38708889,0.0,0.830645555
AMCB,700,90,71.4,1.6,5.1,2.5,0.106442577,19.4,0.269,0.054,0.03,950.2,0.42,1.0,IBU,1447,5.0,7,150,0.05,0.05,35,0.0,0,Lake water,Single,3673412737775618899,1,58.69017588,58.69017588,0.0,58.69017588,58.69017588,0.0,2.065491206
AMCB,700,90,71.4,1.6,5.1,2.5,0.106442577,19.4,0.269,0.054,0.03,950.2,0.42,1.0,IBU,1448,7.0,7,150,0.05,0.05,35,0.0,0,Lake water,Single,3900014019888937979,1,71.93564073,71.93564073,0.0,71.93564073,71.93564073,0.0,3.403217964
AMCB,700,90,71.4,1.6,5.1,2.5,0.106442577,19.4,0.269,0.054,0.03,950.2,0.42,1.0,IBU,1449,10.0,7,150,0.05,0.05,35,0.0,0,Lake water,Single,6367525107792975672,1,93.46404925,93.46404925,0.0,93.46404925,93.46404925,0.0,5.326797537
AMCB,700,90,71.4,1.6,5.1,2.5,0.106442577,19.4,0.269,0.054,0.03,950.2,0.42,1.0,IBU,1450,1.0,7,150,0.05,0.05,35,0.0,0,Lake water,Single,1076753422912446536,1,18.67298457,18.67298457,0.0,18.67298457,18.67298457,0.0,0.066350772
AMCB,700,90,71.4,1.6,5.1,2.5,0.106442577,19.4,0.269,0.054,0.03,950.2,0.42,1.0,IBU,1451,3.0,7,150,0.05,0.05,35,0.0,0,Lake water,Single,3543312481866610080,1,43.12425249,43.12425249,0.0,43.12425249,43.12425249,0.0,0.843787376
AMCB,700,90,71.4,1.6,5.1,2.5,0.106442577,19.4,0.269,0.054,0.03,950.2,0.42,1.0,IBU,1452,5.0,7,150,0.05,0.05,35,0.0,0,Lake water,Single,3827097178602094969,1,59.03248805,59.03248805,0.0,59.03248805,59.03248805,0.0,2.048375597
AMCB,700,90,71.4,1.6,5.1,2.5,0.106442577,19.4,0.269,0.054,0.03,950.2,0.42,1.0,IBU,1453,7.0,7,150,0.05,0.05,35,0.0,0,Lake water,Single,12543630162840755506,1,70.77128586,70.77128586,0.0,70.77128586,70.77128586,0.0,3.461435707
AMCB,700,90,71.4,1.6,5.1,2.5,0.106442577,19.4,0.269,0.054,0.03,950.2,0.42,1.0,IBU,1454,10.0,7,150,0.05,0.05,35,0.0,0,Lake water,Single,51231179829925974,1,92.93061391,92.93061391,0.0,92.93061391,92.93061391,0.0,5.353469304
CB,700,90,85.7,1.8,3.2,3.7,0.080513419,5.6,0.252,0.028,0.037,9.4,0.011,4.9,IBU,1440,5.0,5,150,0.05,0.05,25,0.0,0,Ground water,Single,10743162262469192197,3,12.40739978,12.464090033333335,0.10672415139116462,12.39767385,12.58719647,0.18952261999999997,4.379630011
CB,700,90,85.7,1.8,3.2,3.7,0.080513419,5.6,0.252,0.028,0.037,9.4,0.011,4.9,IBU,1440,5.0,9,150,0.05,0.05,25,0.0,0,Ground water,Single,6457541454058739085,3,7.614941624,7.638679370999999,0.1587475870805786,7.493137362,7.807959127,0.3148217650000005,4.619252919
CB,700,90,85.7,1.8,3.2,3.7,0.080513419,5.6,0.252,0.028,0.037,9.4,0.011,4.9,IBU,1440,5.0,11,150,0.05,0.05,25,0.0,0,Ground water,Single,15252496250798709926,3,7.627888019,7.681347049333334,0.20774194634196014,7.50555912,7.910594009,0.4050348890000004,4.618605599
MCB,700,90,68.9,1.8,5.7,2.6,0.120464441,21.0,0.313,0.062,0.032,678.1,0.191,2.0,IBU,1443,5.0,5,150,0.05,0.05,25,0.0,0,Ground water,Single,13817195775658546547,3,12.81561477,12.838736410000001,0.057824998827030606,12.7960499,12.90454456,0.10849465999999985,4.359219261
MCB,700,90,68.9,1.8,5.7,2.6,0.120464441,21.0,0.313,0.062,0.032,678.1,0.191,2.0,IBU,1443,5.0,7,150,0.05,0.05,25,0.0,0,Ground water,Single,4535148713564086590,3,7.644506863,7.711181331666666,0.21425449411697736,7.53819146,7.950845672,0.41265421199999963,4.617774657
MCB,700,90,68.9,1.8,5.7,2.6,0.120464441,21.0,0.313,0.062,0.032,678.1,0.191,2.0,IBU,1443,5.0,9,150,0.05,0.05,25,0.0,0,Ground water,Single,5779428412404506123,3,7.738109939,7.723027336,0.04226422759407459,7.67529087,7.755681199,0.0803903289999992,4.613094503
MCB,700,90,68.9,1.8,5.7,2.6,0.120464441,21.0,0.313,0.062,0.032,678.1,0.191,2.0,IBU,1443,5.0,11,150,0.05,0.05,25,0.0,0,Ground water,Single,1493938708650295700,3,7.710594816,7.785537004999999,0.1717966322564596,7.663942597,7.982073602,0.3181310049999997,4.614470259
AMCB,700,90,71.4,1.6,5.1,2.5,0.106442577,19.4,0.269,0.054,0.03,950.2,0.42,1.0,IBU,1454,5.0,5,150,0.05,0.05,25,0.0,0,Ground water,Single,12231726839937393981,3,82.74779149,84.09037993333332,3.9755866979577843,80.9599138,88.56343451,7.603520709999998,0.862610426
AMCB,700,90,71.4,1.6,5.1,2.5,0.106442577,19.4,0.269,0.054,0.03,950.2,0.42,1.0,IBU,1454,5.0,7,150,0.05,0.05,25,0.0,0,Ground water,Single,7905011583216626660,3,66.92591741,67.92995979333334,3.148659549822755,65.40576534,71.45819663,6.052431290000001,1.65370413
AMCB,700,90,71.4,1.6,5.1,2.5,0.106442577,19.4,0.269,0.054,0.03,950.2,0.42,1.0,IBU,1454,5.0,9,150,0.05,0.05,25,0.0,0,Ground water,Single,17855955313651295445,3,62.74991424,63.555404890000005,1.8966303165789569,62.19446227,65.72183816,3.527375890000002,1.862504288
AMCB,700,90,71.4,1.6,5.1,2.5,0.106442577,19.4,0.269,0.054,0.03,950.2,0.42,1.0,IBU,1454,5.0,11,150,0.05,0.05,25,0.0,0,Ground water,Single,18076858949388428206,3,50.15371018,53.64321276333333,6.139417057179504,50.04381112,60.73211699,10.68830587,2.492314491
CB,700,90,85.7,1.8,3.2,3.7,0.080513419,5.6,0.252,0.028,0.037,9.4,0.011,4.9,IBU,1440,5.0,5,150,0.05,0.05,25,0.0,0,Lake water,Single,18250989347139307598,3,9.908550374,9.915967625,0.07197521984679021,9.847988242,9.991364259,0.14337601699999958,4.504572481
CB,700,90,85.7,1.8,3.2,3.7,0.080513419,5.6,0.252,0.028,0.037,9.4,0.011,4.9,IBU,1440,5.0,9,150,0.05,0.05,25,0.0,0,Lake water,Single,3525148225901049574,3,6.797935894,6.7428662316666665,0.12513294268253752,6.599643231,6.83101957,0.23137633899999965,4.660103205
CB,700,90,85.7,1.8,3.2,3.7,0.080513419,5.6,0.252,0.028,0.037,9.4,0.011,4.9,IBU,1440,5.0,11,150,0.05,0.05,25,0.0,0,Lake water,Single,70681744174730829,3,6.838731578,6.831230571333333,0.018512284870351798,6.810144963,6.844815173,0.03467020999999981,4.658063421
MCB,700,90,68.9,1.8,5.7,2.6,0.120464441,21.0,0.313,0.062,0.032,678.1,0.191,2.0,IBU,1443,5.0,5,150,0.05,0.05,25,0.0,0,Lake water,Single,9833688337626098060,3,10.33283966,10.304257873666666,0.3049805212704586,9.985992591,10.59394137,0.6079487789999991,4.483358017
MCB,700,90,68.9,1.8,5.7,2.6,0.120464441,21.0,0.313,0.062,0.032,678.1,0.191,2.0,IBU,1443,5.0,7,150,0.05,0.05,25,0.0,0,Lake water,Single,14615374747504397717,3,7.200166707,7.218150117,0.03930112090698051,7.191058227,7.263225417,0.07216719000000005,4.639991665
MCB,700,90,68.9,1.8,5.7,2.6,0.120464441,21.0,0.313,0.062,0.032,678.1,0.191,2.0,IBU,1443,5.0,9,150,0.05,0.05,25,0.0,0,Lake water,Single,8245831038090298452,3,6.998402996,7.085901318,0.30723617685396754,6.831905452,7.427395506,0.5954900539999999,4.65007985
MCB,700,90,68.9,1.8,5.7,2.6,0.120464441,21.0,0.313,0.062,0.032,678.1,0.191,2.0,IBU,1443,5.0,11,150,0.05,0.05,25,0.0,0,Lake water,Single,10306215739715499595,3,6.902679391,6.9015572736666675,0.006531583403822858,6.894537328,6.907455102,0.012917773999999937,4.65486603
AMCB,700,90,71.4,1.6,5.1,2.5,0.106442577,19.4,0.269,0.054,0.03,950.2,0.42,1.0,IBU,1454,5.0,5,150,0.05,0.05,25,0.0,0,Lake water,Single,10116214362749667766,3,75.22317549,75.4410542,6.389981455205382,69.16279858,81.93718853,12.77438995,1.238841226
AMCB,700,90,71.4,1.6,5.1,2.5,0.106442577,19.4,0.269,0.054,0.03,950.2,0.42,1.0,IBU,1454,5.0,7,150,0.05,0.05,25,0.0,0,Lake water,Single,5358541406901829371,3,58.4398945,58.39407291,1.353843351527767,57.01790046,59.72442377,2.7065233100000015,2.078005275
AMCB,700,90,71.4,1.6,5.1,2.5,0.106442577,19.4,0.269,0.054,0.03,950.2,0.42,1.0,IBU,1454,5.0,9,150,0.05,0.05,25,0.0,0,Lake water,Single,15777899247897605502,3,48.28530805,48.98397117,1.7201130505151134,47.72311911,50.94348635,3.2203672400000016,2.585734598
AMCB,700,90,71.4,1.6,5.1,2.5,0.106442577,19.4,0.269,0.054,0.03,950.2,0.42,1.0,IBU,1454,5.0,11,150,0.05,0.05,25,0.0,0,Lake water,Single,14131364314155578277,3,47.6291109,48.41601057666667,1.5756506929898548,47.38880325,50.23011758,2.841314329999996,2.618544455
